Repository: ghislainv/wood-density-Cirad

# wood-density-Cirad

The `wood-density-Cirad` GitHub repository includes the R script, data and results associated to the following scientific article:

**Vieilledent G., F. J. Fischer, J. Chave, D. Guibal, P. Langbour and J. Gérard.** New formula and conversion factor to compute tree species basic wood density from a global wood technology database. in review.

## Summary

1. Basic wood density is an important ecological trait for the study of woody plants. It is important to characterize species performance and fitness in community ecology, and to compute tree and forest biomass in carbon cycle studies. While wood density has been historically measured at 12% moisture for construction purpose, it is convenient to convert this measure to basic wood density, i.e. the ratio of dry mass over green volume. Basic wood density can then be used to compute tree dry biomass from living tree volume.
2. Here, we show that previous conversion factors used to convert densities at 12% moisture into basic wood densities are inconsistent. We derive a new, exact formula to compute the basic wood density _Db_ from the density at moisture content _w_ denoted _Dw_, the fibre saturation point _S_, and the volumetric shrinkage coefficient _R_. We estimated a new conversion factor using a global wood technology database where values to use this formula are available for 4022 trees collected in 63 countries (mostly tropical) and representing 872 species.
3. Based on theory and data, we found that basic wood density could be inferred from the density at 12% moisture using the following formula: _Db = 0.828 D12_. This value of 0.828 provides basic wood density estimates 4-5% smaller than values inferred from previous methods.
4. This new conversion factor should be used to derive basic wood densities in global wood density databases. This would prevent overestimating global forest carbon stocks and allow predicting better tree species community dynamics from wood density.

## Cirad wood density database (CWDD)
The Cirad (<http://www.cirad.fr>) is the French agricultural research and international cooperation organization working for the sustainable development of tropical and Mediterranean regions. Since the 1950s, scientists at Cirad have compiled data on wood characteristics for hundreds of tree species around the world. Data have been compiled in a unique global wood technology database.

Combining our research results with the data from the wood technology database, we were able to compute the basic wood density for each tree and derive the Cirad wood density database (CWDD). The CWDD is available as a comma-separated values file: `Cirad-wood-density-database.csv`. It includes basic wood-density data _Db_ (in g/cm3) for 4022 trees collected in 63 countries (mostly tropical) and representing 872 species. Basic wood-density has been computed from the wood-density at 12% moisture _D12_ (in g/cm3), the volumetric shrinkage coefficient _R_ (in %/%), and the fibre saturation point _S_ (in %) for 3832 trees. When _R_ or _S_ values were not available (for 190 trees), the basic wood-density was estimated from _D12_ using a conversion factor of 0.828: _Db = 0.828 D12_.

The development version of the data-base can be downloaded [here](https://github.com/ghislainv/wood-density-Cirad/blob/master/Cirad-wood-density-database.csv).

## Versioning and archiving on the Cirad Dataverse

Versions of this repository, including versions of the Cirad wood density database, are archived on the Cirad Dataverse repository.

File: data/wsg/Cirad.wsg/Wood_Density_Cirad.txt (part 1 of 7)
"Species"	"Country"	"Code"	"D12"	"R"	"S"
"Abarema jupunba Britt. et Killip"	"Guyane francaise"	"1203G"	0.66	0.46	30
"Abarema jupunba Britt. et Killip"	"Brésil Amazonie"	"2654C"	0.71	0.51	24
"Abies alba Mill."	"France"	"0801"	0.50	0.34	37
"Abies alba Mill."	"France"	"1760"	0.54	0.52	25
"Abies alba Mill."	"France"	"1950"	0.48	0.41	27
"Abies alba Mill."	"France"	"2007"	0.43	0.47	27
"Acacia elata A.Cunn."	"Burundi"	"3005P"	0.61	0.47	33
"Acacia elata A.Cunn."	"Burundi"	"3008P"	0.60	0.43	31
"Acacia elata A.Cunn."	"Burundi"	"3021P"	0.64	0.46	30
"Acacia heterophylla Willd."	"Réunion"	"0403"	0.60	0.42	28
"Acacia mangium Willd."	"Sabah"	"3172P"	0.65	0.37	25
"Acacia shirleyi Maiden"	"Australie"	"3183"	1.21		
"Acacia shirleyi Maiden"	"Australie"	"3183A"	1.14		
"Afzelia africana Smith"	"Guinée"	"0003"	0.80	0.43	20
"Afzelia africana Smith"	"Côte d'Ivoire"	"0906"	0.74	0.40	19
"Afzelia africana Smith"	"Côte d'Ivoire"	"0955"	0.79	0.34	20
"Afzelia africana Smith"	"RCA"	"0974"	0.85	0.42	20
"Afzelia africana Smith"	"Côte d'Ivoire"	"1090"	0.78	0.23	28
"Afzelia africana Smith"	"Côte d'Ivoire"	"1203"	0.79	0.39	19
"Afzelia bella var.gracilior Keay"	"Côte d'Ivoire"	"0934"	0.70	0.36	18
"Afzelia bipindensis Harms"	"Cameroun"	"0159"	0.73	0.37	17
"Afzelia bipindensis Harms"	"Cameroun"	"0413"	0.79	0.38	17
"Afzelia bipindensis Harms"	"Cameroun"	"0429"	0.82	0.37	19
"Afzelia bipindensis Harms"	"Cameroun"	"0648"	0.85	0.31	21
"Afzelia bipindensis Harms"	"Cameroun"	"0772"	0.92	0.34	20
"Afzelia bipindensis Harms"	"Cameroun"	"1105"	0.84	0.61	
"Afzelia bipindensis Harms"	"Cameroun"	"1106"	0.83	0.39	19
"Afzelia bipindensis Harms"	"Cameroun"	"1115"	0.86	0.33	22
"Afzelia pachyloba Harms"	"Cameroun"	"1096"	0.72	0.40	21
"Afzelia pachyloba Harms"	"Cameroun"	"1098"	0.74	0.38	21
"Afzelia pachyloba Harms"	"Cameroun"	"1104"	0.79	0.59	
"Agathis dammara A.Rich."	"Malaisie n.p."	"2134"	0.52	0.34	27
"Agathis lanceolata Lindl."	"Nouvelle Calédonie"	"0205"	0.59	0.50	31
"Agathis lanceolata Lindl."	"Nouvelle Calédonie"	"0595"	0.58	0.30	
"Agathis lanceolata Lindl."	"Nouvelle Calédonie"	"2818"	0.52	0.38	29
"Agathis moorei Mast."	"Nouvelle Calédonie"	"2203"	0.60	0.36	29
"Agathis moorei Mast."	"Nouvelle Calédonie"	"2373"	0.47	0.38	29
"Agathis moorei Mast."	"Nouvelle Calédonie"	"2381"	0.52	0.36	29
"Agathis moorei Mast."	"Nouvelle Calédonie"	"2623"	0.42	0.31	28
"Agathis moorei Mast."	"Nouvelle Calédonie"	"2635"	0.51	0.35	28
"Agathis obtusa Mast."	"Vanuatu"	"2225"	0.55	0.39	29
"Albizia adianthifolia W.F.Wight"	"Côte d'Ivoire"	"0264"	0.55	0.32	31
"Albizia adianthifolia W.F.Wight"	"Cameroun"	"1119"	0.52	0.28	30
"Albizia ferruginea Benth."	"Côte d'Ivoire"	"0453"	0.50	0.36	24
"Albizia ferruginea Benth."	"Rép. Congo"	"0461"	0.61	0.40	26
"Albizia ferruginea Benth."	"Rép. Congo"	"1093"	0.59	0.31	32
"Albizia ferruginea Benth."	"Rép. Congo"	"1101"	0.64	0.43	23
"Albizia ferruginea Benth."	"Côte d'Ivoire"	"2129"	0.61	0.39	22
"Albizia ferruginea Benth."	"Côte d'Ivoire"	"2229"	0.60	0.36	23
"Albizia ferruginea Benth."	"Côte d'Ivoire"	"2618"	0.64	0.40	21
"Albizia lebbeck Benth."	"Guadeloupe"	"0166"	0.65	0.27	27
"Albizia lebbeck Benth."	"Mali"	"0296"	0.65	0.41	24
"Albizia lebbeck Benth."	"Nouvelle Calédonie"	"0596"	0.66	0.20	40
"Albizia sassa Macbr."	"Cameroun"	"0406"	0.58	0.34	29
"Albizia sp"	"Cameroun"	"1118"	0.56	0.34	23
"Albizia sp"	"Cameroun"	"1123"	0.65	0.34	32
"Albizia zygia Macbr."	"Côte d'Ivoire"	"0877"	0.50	0.33	28
"Aldina heterophylla Benth."	"Brésil"	"2910"	0.94	0.58	23
"Aldina heterophylla Benth."	"Brésil"	"3058"	0.85	0.58	18
"Aldina heterophylla Benth."	"Brésil"	"0080V"	0.82	0.50	24
"Aldina heterophylla Benth."	"Brésil"	"0108V"	0.83	0.47	26
"Aldina heterophylla Benth."	"Brésil"	"0121V"	0.94	0.52	30
"Aleurites moluccana Willd."	"Nouvelle Calédonie"	"0564"	0.41	0.35	35
"Aleurites moluccana Willd."	"Nouvelle Calédonie"	"2774"	0.40	0.38	32
"Aleurites moluccana Willd."	"Nouvelle Calédonie"	"2778"	0.43	0.36	38
"Alexa grandiflora Ducke"	"Brésil Amazonie"	"2606"	0.93	0.48	31
"Alexa grandiflora Ducke"	"Brésil Amazonie"	"2674"	0.80	0.49	27
"Alexa grandiflora Ducke"	"Brésil"	"0006V"	0.74	0.52	32
"Alexa grandiflora Ducke"	"Brésil"	"0010V"	0.71	0.50	30
"Alexa grandiflora Ducke"	"Brésil"	"0048V"	0.68	0.54	31
"Alexa grandiflora Ducke"	"Brésil"	"0124V"	0.69	0.52	31
"Allanblackia floribunda Oliv."	"Côte d'Ivoire"	"0375"	0.67	0.40	
"Allanblackia floribunda Oliv."	"Côte d'Ivoire"	"1047"	0.67	0.19	
"Allanblackia stanereana Exell et Mendonca"	"Rép. Congo"	"0830"	0.67	0.41	28
"Alluaudia procera Drake"	"Madagascar"	"1346"	0.43	0.34	30
"Alluaudia procera Drake"	"Madagascar"	"1351"	0.44	0.70	20
"Alluaudia procera Drake"	"Madagascar"	"1353"	0.48	0.40	29
"Alluaudia procera Drake"	"Madagascar"	"1366"	0.42	0.53	19
"Alluaudia procera Drake"	"Madagascar"	"1373"	0.41	0.31	36
"Alphitonia neo-caledonica Guillaum."	"Nouvelle Calédonie"	"0581"	0.70	0.33	36
"Alstonia boonei De Wild."	"Côte d'Ivoire"	"0393"	0.36	0.37	25
"Alstonia boonei De Wild."	"Côte d'Ivoire"	"0438"	0.36	0.28	34
"Alstonia boonei De Wild."	"Cameroun"	"0540"	0.35	0.32	38
"Amanoa caribaea Kr. et Urb."	"Guadeloupe"	"1829"	1.13	0.70	23
"Amanoa caribaea Kr. et Urb."	"Guadeloupe"	"1835"	1.10	0.59	27
"Amanoa caribaea Kr. et Urb."	"Guadeloupe"	"1838"	1.09	0.68	22
"Amanoa caribaea Kr. et Urb."	"Guadeloupe"	"2789"	1.07	0.58	29
"Amanoa caribaea Kr. et Urb."	"Guadeloupe"	"2794"	1.08	0.63	26
"Amburana cearensis A.C.Sm. var.acreana Macbr."	"Pérou"	"2699C"	0.50	0.43	19
"Amburana cearensis A.C.Smith"	"Brésil"	"2475"	0.53	0.37	19
"Amburana cearensis A.C.Smith"	"Brésil"	"2476"	0.64	0.39	16
"Amburana cearensis A.C.Smith"	"Brésil"	"2477"	0.64	0.38	22
"Amburana cearensis A.C.Smith"	"Brésil"	"2478"	0.51	0.35	18
"Amburana cearensis A.C.Smith"	"Brésil"	"2479"	0.54	0.37	20
"Amburana cearensis A.C.Smith"	"Brésil"	"2480"	0.59	0.38	20
"Amburana cearensis A.C.Smith"	"Brésil"	"2481"	0.60	0.37	21
"Amburana cearensis A.C.Smith"	"Brésil"	"2482"	0.47	0.35	20
"Amburana cearensis A.C.Smith"	"Brésil"	"2483"	0.62	0.45	20
"Amburana cearensis A.C.Smith"	"Brésil"	"2484"	0.54	0.32	20
"Amburana cearensis A.C.Smith"	"Brésil"	"2485"	0.63	0.40	20
"Amburana cearensis A.C.Smith"	"Brésil"	"2486"	0.58	0.40	20
"Amburana cearensis A.C.Smith"	"Brésil"	"2487"	0.63	0.40	18
"Amburana cearensis A.C.Smith"	"Brésil"	"2488"	0.59	0.38	18
"Amburana cearensis A.C.Smith"	"Brésil"	"2489"	0.64	0.37	19
"Amburana cearensis A.C.Smith"	"Brésil"	"2490"	0.69	0.36	18
"Amburana cearensis A.C.Smith"	"Brésil"	"2491"	0.60	0.33	18
"Amburana cearensis A.C.Smith"	"Brésil"	"2492"	0.62	0.43	19
"Amburana cearensis A.C.Smith"	"Brésil"	"2493"	0.60	0.37	19
"Amburana cearensis A.C.Smith"	"Brésil"	"2494"	0.69	0.40	20
"Amburana cearensis A.C.Smith"	"Brésil"	"0135V"	0.57	0.38	20
"Ampelocera edentula Kuhlm."	"Guyane francaise"	"0343G"	0.84	0.46	34
"Amphimas pterocarpoides Harms"	"Côte d'Ivoire"	"2291"	0.88	0.66	25
"Amphimas pterocarpoides Harms"	"Côte d'Ivoire"	"2295"	0.88	0.65	28
"Amphimas sp"	"Cameroun"	"1124"	0.70	0.42	38
"Anacardium giganteum Hancock ex Engl."	"Brésil Amazonie"	"2608"	0.61	0.42	29
"Anacardium giganteum Hancock ex Engl."	"Brésil Amazonie"	"2678"	0.50	0.35	25
"Anacardium giganteum Hancock ex Engl."	"Brésil"	"0207V"	0.66	0.42	31
"Andira coriacea Pulle"	"Guyane francaise"	"0098"	0.74	0.40	21
"Andira coriacea Pulle"	"Guyane francaise"	"0709"	0.88	0.48	22
"Andira coriacea Pulle"	"Guyane francaise"	"2563"	0.92	0.65	22
"Andira coriacea Pulle"	"Guyane francaise"	"0128G"	0.89	0.57	27
"Andira coriacea Pulle"	"Guyane francaise"	"0463G"	1.03	0.63	26
"Andira inermis H.B.K."	"Brésil"	"2458"	0.77	0.49	24
"Andira inermis H.B.K."	"Brésil"	"2459"	0.86	0.56	22
"Andira inermis H.B.K."	"Brésil"	"2460"	0.77	0.50	22
"Andira parviflora Ducke"	"Brésil"	"0040V"	0.77	0.60	24
"Andira parviflora Ducke"	"Brésil"	"0145V"	0.96	0.67	18
"Andira sp"	"Guyane francaise"	"2507"	0.91	0.66	21
"Andira sp"	"Guyane francaise"	"2638"	0.93	0.65	20
"Andira sp"	"Guyane francaise"	"0036G"	0.75	0.52	28
"Andira sp"	"Guyane francaise"	"0039G"	0.74	0.47	24
"Andira sp"	"Guyane francaise"	"0042G"	0.96	0.60	26
"Andira sp"	"Guyane francaise"	"0275G"	0.92	0.53	23
"Androstachys viticoides R.Cap."	"Madagascar"	"0834"	0.93	0.57	23
"Aniba amazonica Mez"	"Pérou"	"2717C"	0.58	0.36	29
"Aniba burchellii Kosterm."	"Brésil"	"0066V"	0.72	0.53	23
"Aniba canelilla Mez"	"Brésil"	"0161V"	1.14	0.63	18
"Aniba canelilla Mez"	"Brésil"	"0192V"	1.01	0.59	22
"Aniba canelilla Mez"	"Brésil"	"0217V"	1.22	0.71	21
"Aniba melinonii Mez"	"Guyane francaise"	"0106G"	0.97	0.60	30
"Aniba parviflora Mez"	"Guyane francaise"	"0079G"	0.65	0.41	31
"Aniba parviflora Mez"	"Guyane francaise"	"0291G"	0.64	0.44	29
"Aningeria altissima Aubrev. et Pellegr."	"Gabon"	"0155"	0.56	0.43	26
"Aningeria robusta Aubrev. et Pellegr."	"Côte d'Ivoire"	"1708"	0.59	0.32	
"Aningeria superba A.Chev."	"Rép. Congo"	"1880"	0.55	0.43	26
"Anisoptera costata Korth."	"Vietnam"	"0525"	0.65	0.39	34
"Anisoptera costata Korth."	"Vietnam"	"0526"	0.60	0.35	38
"Anisoptera costata Korth."	"Cambodge"	"0967"	0.67	0.38	37
"Anisoptera costata Korth."	"Cambodge"	"1077"	0.62	0.48	29
"Anisoptera laevis Ridl."	"Indonésie Sumatra"	"1815"	0.56	0.49	25
"Anisoptera thurifera Blume"	"Philippines"	"1767"	0.72	0.56	26
"Anonidium mannii Engl. et Diels"	"Cameroun"	"0273"	0.34	0.26	32
"Anopyxis klaineana Engl."	"Côte d'Ivoire"	"0106"	0.84	0.60	24
"Anopyxis klaineana Engl."	"Cameroun"	"0409"	0.91	0.58	30
"Anopyxis klaineana Engl."	"Côte d'Ivoire"	"0434"	0.91	0.46	33
"Anopyxis klaineana Engl."	"Côte d'Ivoire"	"0869"	0.88	0.56	26
"Anopyxis klaineana Engl."	"RCA"	"0975"	0.88	0.56	29
"Anopyxis klaineana Engl."	"Côte d'Ivoire"	"1097"	0.92	0.46	36
"Anthocarapa nitidula Penningt."	"Nouvelle Calédonie"	"2375"	0.97	0.61	27
"Anthocarapa nitidula Penningt."	"Nouvelle Calédonie"	"2813"	0.91	0.51	31
"Anthocarapa nitidula Penningt."	"Nouvelle Calédonie"	"2814"	0.92	0.53	31
"Anthocarapa nitidula Penningt."	"Nouvelle Calédonie"	"2820"	0.87	0.52	30
"Anthocleista nobilis G.Don"	"Gabon"	"1411"	0.60	0.50	25
"Anthocleista nobilis G.Don"	"Gabon"	"1415"	0.57	0.43	30
"Anthocleista nobilis G.Don"	"Gabon"	"1423"	0.52	0.56	19
"Anthocleista sp"	"Gabon"	"1272"	0.61	0.65	26
"Anthonotha fragrans Exell et Hillcoat"	"Gabon"	"1679"	0.75	0.57	23
"Anthonotha fragrans Exell et Hillcoat"	"Côte d'Ivoire"	"2302"	0.77	0.56	27
"Anthonotha fragrans Exell et Hillcoat"	"Côte d'Ivoire"	"2318"	0.73	0.52	26
"Anthostema madagascariense Baill."	"Madagascar"	"1220"	0.54	0.33	27
"Anthostema madagascariense Baill."	"Madagascar"	"1221"	0.57	0.48	29
"Antiaris toxicaria Lesch."	"Sénégal"	"0617"	0.55	0.33	37
"Antiaris toxicaria Lesch."	"Bénin"	"0623"	0.49	0.39	30
"Antiaris toxicaria Lesch."	"Côte d'Ivoire"	"0893"	0.44	0.29	32
"Antiaris toxicaria Lesch."	"Côte d'Ivoire"	"1138"	0.41	0.23	38
"Antiaris toxicaria Lesch."	"Côte d'Ivoire"	"1269"	0.45	0.26	
"Antiaris toxicaria Lesch."	"Côte d'Ivoire"	"1312"	0.46	0.36	34
"Antiaris toxicaria Lesch."	"Guinée"	"1711"	0.47	0.43	28
"Antiaris toxicaria Lesch."	"Sénégal"	"1736"	0.45	0.34	32
"Antonia ovata Pohl."	"Guyane francaise"	"2348"	0.61	0.45	26
"Antonia ovata Pohl."	"Guyane francaise"	"2350"	0.58	0.47	25
"Antonia ovata Pohl."	"Guyane francaise"	"2356"	0.53	0.46	23
"Antonia ovata Pohl."	"Guyane francaise"	"2359"	0.56	0.43	25
"Antonia ovata Pohl."	"Guyane francaise"	"0002G"	0.56	0.42	29
"Antonia ovata Pohl."	"Guyane francaise"	"1204G"	0.50	0.35	33
"Antrocaryon klaineanum Pierre"	"Gabon"	"0842"	0.62	0.31	40
"Antrocaryon klaineanum Pierre"	"Gabon"	"1933"	0.56	0.42	28
"Antrocaryon klaineanum Pierre"	"Gabon"	"1936"	0.58	0.41	26
"Antrocaryon klaineanum Pierre"	"Gabon"	"1948"	0.48	0.38	25
"Antrocaryon micraster A.Chev. et Guillaum."	"Guinée"	"0517"	0.52	0.34	38
"Apeiba membranacea Spruce"	"Guyane francaise"	"0118G"	0.35	0.34	35
"Apodocephala pauciflora Bak."	"Madagascar"	"0294"	0.61	0.49	29
"Apodytes clusiifolia Vill."	"Nouvelle Calédonie"	"2250"	0.85	0.58	33
"Apodytes clusiifolia Vill."	"Nouvelle Calédonie"	"2379"	0.73	0.50	29
"Apodytes clusiifolia Vill."	"Nouvelle Calédonie"	"2788"	0.75	0.52	32
"Apodytes clusiifolia Vill."	"Nouvelle Calédonie"	"2855"	0.78	0.53	32
"Apuleia leiocarpa Macbr."	"Brésil"	"2463"	0.90	0.57	21
"Apuleia leiocarpa Macbr."	"Brésil"	"2464"	0.77	0.48	24
"Apuleia leiocarpa Macbr."	"Brésil"	"2465"	0.76	0.47	25
"Apuleia leiocarpa Macbr."	"Brésil"	"2466"	0.78	0.46	19
"Apuleia leiocarpa Macbr."	"Brésil"	"2467"	0.80	0.59	24
"Apuleia leiocarpa Macbr."	"Brésil"	"2468"	0.78	0.49	19
"Apuleia leiocarpa Macbr."	"Brésil"	"2469"	0.82	0.57	22
"Apuleia leiocarpa Macbr."	"Brésil"	"2470"	0.88	0.55	23
"Apuleia leiocarpa Macbr."	"Brésil"	"2471"	0.68	0.48	21
"Apuleia leiocarpa Macbr."	"Brésil"	"2472"	0.81	0.56	25
"Apuleia leiocarpa Macbr."	"Brésil"	"2473"	0.74	0.52	24
"Araucaria angustifolia O.Ktze."	"Brésil"	"2443"	0.55	0.33	25
"Araucaria angustifolia O.Ktze."	"Brésil"	"2444"	0.45	0.41	27
"Araucaria angustifolia O.Ktze."	"Brésil"	"2445"	0.49	0.41	26
"Araucaria angustifolia O.Ktze."	"Brésil"	"2446"	0.48	0.45	26
"Araucaria angustifolia O.Ktze."	"Brésil"	"2447"	0.58	0.43	27
"Araucaria angustifolia O.Ktze."	"Brésil"	"2448"	0.57	0.45	28
"Araucaria angustifolia O.Ktze."	"Brésil"	"2449"	0.59	0.48	28
"Araucaria angustifolia O.Ktze."	"Brésil"	"2450"	0.55	0.45	26
"Araucaria angustifolia O.Ktze."	"Brésil"	"2451"	0.57	0.50	26
"Araucaria angustifolia O.Ktze."	"Brésil"	"2452"	0.59	0.39	27
"Araucaria angustifolia O.Ktze."	"Brésil"	"2453"	0.49	0.39	26
"Araucaria columnaris Hook."	"Nouvelle Calédonie"	"0557"	0.47	0.37	27
"Araucaria columnaris Hook."	"Nouvelle Calédonie"	"2139"	0.51	0.39	27
"Araucaria luxurians De Laub."	"Nouvelle Calédonie"	"2759"	0.49	0.42	30
"Araucaria luxurians De Laub."	"Nouvelle Calédonie"	"2762"	0.47	0.39	29
"Araucaria subulata Vieill."	"Nouvelle Calédonie"	"0817"	0.62	0.42	31
"Araucaria subulata Vieill."	"Nouvelle Calédonie"	"2757"	0.55	0.40	29
"Araucaria subulata Vieill."	"Nouvelle Calédonie"	"2777"	0.53	0.41	27
"Archidendropsis granulosa Nielsen"	"Nouvelle Calédonie"	"0203"	0.62	0.32	32
"Archidendropsis granulosa Nielsen"	"Nouvelle Calédonie"	"0594"	0.85	0.25	
"Archidendropsis granulosa Nielsen"	"Nouvelle Calédonie"	"1158"	0.71	0.38	32
"Archidendropsis granulosa Nielsen"	"Nouvelle Calédonie"	"1774"	0.59	0.37	35
"Archidendropsis granulosa Nielsen"	"Nouvelle Calédonie"	"2800"	0.61	0.40	26
"Archidendropsis granulosa Nielsen"	"Nouvelle Calédonie"	"2832"	0.50	0.37	27
"Arillastrum gummiferum Panch. ex Baill."	"Nouvelle Calédonie"	"0248"	0.97	0.51	27
"Arillastrum gummiferum Panch. ex Baill."	"Nouvelle Calédonie"	"0578"	1.00	0.65	25
"Arillastrum gummiferum Panch. ex Baill."	"Nouvelle Calédonie"	"1167"	1.00	0.50	30
"Artocarpus altilis Fosberg"	"Réunion"	"0209"	0.34	0.35	30
"Arytera collina Radlk."	"Nouvelle Calédonie"	"1856"	1.13	0.70	23
"Arytera collina Radlk."	"Nouvelle Calédonie"	"2200"	1.11	0.69	24
"Aspidosperma album R.Ben."	"Guyane francaise"	"0415"	0.82	0.55	24
"Aspidosperma album R.Ben."	"Guyane francaise"	"2641"	0.88	0.65	25
"Aspidosperma album R.Ben."	"Brésil Amazonie"	"2663"	0.78	0.54	24
"Aspidosperma album R.Ben."	"Brésil"	"3053"	1.03	0.69	22
"Aspidosperma album R.Ben."	"Brésil"	"0094V"	1.07	0.70	23
"Aspidosperma album R.Ben."	"Guyane francaise"	"0169G"	0.90	0.66	26
"Aspidosperma album R.Ben."	"Brésil"	"0226V"	0.94	0.64	24
"Aspidosperma album R.Ben."	"Guyane francaise"	"0357G"	0.88	0.51	27
"Aspidosperma cylindrocarpum Muell.Arg."	"Paraguay"	"2822"	0.90	0.55	28
"Aspidosperma obscurinervium"	"Brésil"	"0005V"	0.94	0.63	31
"Aspidosperma obscurinervium"	"Brésil"	"0008V"	0.97	0.63	31
"Aspidosperma obscurinervium"	"Brésil"	"0183V"	1.03	0.71	27
"Aspidosperma obscurinervium"	"Brésil"	"0184V"	1.03	0.70	26
"Aspidosperma sandwithianum Markgr."	"Guyane francaise"	"0776"	0.96	0.61	28
"Aspidosperma sp"	"Brésil Amazonie"	"2650C"	0.92	0.58	25
"Aspidostemon louvelii Rohwer"	"Madagascar"	"0220"	0.93	0.53	23
"Aspidostemon louvelii Rohwer"	"Madagascar"	"0313"	0.80	0.33	30
"Aspidostemon louvelii Rohwer"	"Madagascar"	"0543"	0.91	0.46	22
"Aspidostemon louvelii Rohwer"	"Madagascar"	"1338"	0.77	0.54	21
"Aspidostemon louvelii Rohwer"	"Madagascar"	"1342"	0.78	0.59	18
"Aspidostemon louvelii Rohwer"	"Madagascar"	"1347"	0.81	0.41	24
"Asteropeia rhopaloides Bak."	"Madagascar"	"0260"	1.02	0.58	25
"Asteropeia rhopaloides Bak."	"Madagascar"	"0362"	0.90	0.58	23
"Asteropeia sp"	"Madagascar"	"1541"	0.98	0.59	24
"Astronium lecointei Ducke"	"Brésil"	"0160V"	0.88	0.56	22
"Astrotrichilia thouvenotii Leroy"	"Madagascar"	"1688"	0.58	0.39	28
"Astrotrichilia thouvenotii Leroy"	"Madagascar"	"1692"	0.70	0.41	30
"Aucoumea klaineana Pierre"	"Gabon"	"0601"	0.50	0.26	38
"Aucoumea klaineana Pierre"	"Gabon"	"0628"	0.42	0.34	34
"Aucoumea klaineana Pierre"	"Gabon"	"0880"	0.49	0.27	39
"Aucoumea klaineana Pierre"	"Gabon"	"0910"	0.46	0.18	
"Aucoumea klaineana Pierre"	"Gabon"	"0911"	0.45	0.25	39
"Aucoumea klaineana Pierre"	"Gabon"	"0983"	0.32	0.17	
"Aucoumea klaineana Pierre"	"Gabon"	"1000"	0.55	0.36	36
"Aucoumea klaineana Pierre"	"Gabon"	"1005"	0.35	0.16	
"Aucoumea klaineana Pierre"	"Gabon"	"1075"	0.45	0.34	32
"Aucoumea klaineana Pierre"	"Gabon"	"1081"	0.48	0.39	35
"Aucoumea klaineana Pierre"	"Rép. Congo"	"1111"	0.50	0.29	37
"Aucoumea klaineana Pierre"	"Rép. Congo"	"1116"	0.39	0.37	26
"Aucoumea klaineana Pierre"	"Rép. Congo"	"1117"	0.41	0.35	23
"Autranella congolensis A.Chev."	"Cameroun"	"0285"	0.99	0.52	26
"Autranella congolensis A.Chev."	"Rép. Congo"	"0498"	0.95	0.55	27
"Autranella congolensis A.Chev."	"RCA"	"0958"	0.91		
"Autranella congolensis A.Chev."	"RCA"	"1851"	0.91	0.55	24
"Autranella congolensis A.Chev."	"RCA"	"1862"	0.94	0.62	25
"Avicennia germinans (L.) Stearn"	"Guyane francaise"	"0021G"	0.87	0.46	33
"Avicennia germinans (L.) Stearn"	"Guyane francaise"	"0028G"	0.78	0.43	
"Avicennia germinans (L.) Stearn"	"Guyane francaise"	"0029G"	0.67	0.37	
"Bagassa guianensis Aubl."	"Guyane francaise"	"0225"	0.79	0.51	18
"Bagassa guianensis Aubl."	"Guyane francaise"	"1585"	0.81	0.51	18
"Bagassa guianensis Aubl."	"Guyane francaise"	"1589"	0.88	0.46	21
"Bagassa guianensis Aubl."	"Guyane francaise"	"1591"	0.74	0.53	20
"Bagassa guianensis Aubl."	"Guyane francaise"	"0081G"	0.70	0.38	23
"Bagassa guianensis Aubl."	"Guyane francaise"	"1237G"	0.85	0.50	21
"Baillonella toxisperma Pierre"	"Gabon"	"0039"	0.80	0.54	19
"Baillonella toxisperma Pierre"	"Gabon"	"0506"	0.94	0.55	25
"Baillonella toxisperma Pierre"	"Gabon"	"2076"	0.87	0.56	25
"Balfourodendron riedelianum Engl."	"Paraguay"	"2829"	0.82	0.51	25
"Balfourodendron riedelianum Engl."	"Paraguay"	"2896C"	0.77	0.50	24
"Balfourodendron riedelianum Engl."	"Brésil"	"3272C"	0.86	0.51	24
"Balizia pedicellaris Barneby et Grimes"	"Guyane francaise"	"0230"	0.66	0.47	27
"Balizia pedicellaris Barneby et Grimes"	"Guyane francaise"	"1588"	0.70	0.38	31
"Balizia pedicellaris Barneby et Grimes"	"Guyane francaise"	"1612"	0.52	0.38	23
"Balizia pedicellaris Barneby et Grimes"	"Guyane francaise"	"1682"	0.57	0.38	25
"Balizia pedicellaris Barneby et Grimes"	"Guyane francaise"	"2594"	0.61	0.46	23
"Balizia pedicellaris Barneby et Grimes"	"Guyane francaise"	"0134G"	0.60	0.38	28
"Balizia pedicellaris Barneby et Grimes"	"Guyane francaise"	"0435G"	0.62	0.33	29
"Balizia pedicellaris Barneby et Grimes"	"Guyane francaise"	"0440G"	0.60	0.45	26
"Balizia pedicellaris Barneby et Grimes"	"Guyane francaise"	"0449G"	0.61	0.44	26
"Beilschmiedia corbisieri Robyns et Wilczek"	"Gabon"	"0960"	0.73	0.37	29
"Beilschmiedia diversiflora Pierre"	"Cameroun"	"0278"	0.62	0.37	25
"Beilschmiedia letouzei Robyns et Wilczek"	"Cameroun"	"0355"	0.65	0.52	25
"Beilschmiedia nitida Engl."	"Rép. Congo"	"0495"	0.65	0.32	33
"Beilschmiedia sp"	"Gabon"	"1319"	0.74	0.29	41
"Beilschmiedia sp"	"Gabon"	"1333"	0.75	0.48	25
"Beilschmiedia sp"	"Gabon"	"1339"	0.75	0.51	23
"Beilschmiedia sp"	"Gabon"	"1343"	0.72	0.53	25
"Beilschmiedia sp"	"Gabon"	"2272"	0.70	0.45	29
"Beilschmiedia velutina Kosterm."	"Madagascar"	"0336"	0.68	0.45	28
"Berlinia bracteosa Benth."	"Gabon"	"0084"	0.73	0.53	23
"Berlinia bracteosa Benth."	"Cameroun"	"0353"	0.69	0.52	28
"Berlinia bracteosa Benth."	"Gabon"	"1022"	0.61	0.34	30
"Berlinia confusa Hoyle"	"Côte d'Ivoire"	"0267"	0.75	0.48	27
"Berlinia confusa Hoyle"	"Côte d'Ivoire"	"0347"	0.70	0.53	24
"Berlinia confusa Hoyle"	"Côte d'Ivoire"	"0430"	0.82	0.53	25
"Berlinia confusa Hoyle"	"Côte d'Ivoire"	"0864"	0.71	0.36	34
"Berlinia confusa Hoyle"	"Cameroun"	"1049"	0.72	0.54	26
"Berlinia grandiflora Hutch. et Dalz"	"Côte d'Ivoire"	"0253"	0.74	0.46	27
"Berlinia sp"	"Gabon"	"2592"	0.61	0.44	27
"Berlinia viridicans Bak.f."	"Rép. Congo"	"0838"	0.67	0.29	39
"Bertholletia excelsa H.B.K."	"Brésil Amazonie"	"2605"	0.78	0.50	27
"Bertholletia excelsa H.B.K."	"Brésil Amazonie"	"2659"	0.81	0.49	26
"Bertholletia excelsa H.B.K."	"Brésil Amazonie"	"2661"	0.71	0.47	24
"Bikinia grisea"	"Gabon"	"2171"	0.75	0.53	24
"Bikinia grisea"	"Gabon"	"2178"	0.66	0.46	24
"Bikinia grisea"	"Gabon"	"2180"	0.64	0.44	25
"Bikinia grisea"	"Gabon"	"2185"	0.62	0.42	24
"Bikinia grisea"	"Gabon"	"2187"	0.74	0.50	25
"Bikinia grisea"	"Gabon"	"2188"	0.67	0.45	26
"Bikinia grisea"	"Gabon"	"2189"	0.60	0.41	26
"Bikinia grisea"	"Gabon"	"2194"	0.70	0.49	26
"Bikinia grisea"	"Gabon"	"2195"	0.63	0.48	23
"Bixa arborea Huber"	"Brésil"	"0142V"	0.33	0.33	28
"Bixa arborea Huber"	"Brésil"	"0149V"	0.39	0.33	27
"Bixa arborea Huber"	"Brésil"	"0163V"	0.41	0.38	23
"Bixa arborea Huber"	"Brésil"	"0180V"	0.43	0.33	25
"Blighia sapida Koen."	"Côte d'Ivoire"	"0459"	0.66	0.45	28
"Blighia welwitschii Radlk."	"Côte d'Ivoire"	"0422"	0.91	0.53	34
"Bocoa prouacensis Aubl."	"Guyane francaise"	"0228"	1.24	0.60	26
"Bocoa prouacensis Aubl."	"Guyane francaise"	"2561"	1.21	0.74	22
"Bocoa prouacensis Aubl."	"Guyane francaise"	"2583"	1.23	0.75	24
"Bocoa prouacensis Aubl."	"Guyane francaise"	"0138G"	1.20	0.66	26
"Bocoa prouacensis Aubl."	"Guyane francaise"	"0139G"	1.31	0.73	23
"Bocoa prouacensis Aubl."	"Guyane francaise"	"0145G"	1.24	0.70	24
"Bocoa prouacensis Aubl."	"Guyane francaise"	"0359G"	1.23	0.71	26
"Bocoa prouacensis Aubl."	"Guyane francaise"	"0360G"	1.18	0.68	22
"Bocoa prouacensis Aubl."	"Guyane francaise"	"0361G"	1.19	0.69	25
"Bocoa prouacensis Aubl."	"Guyane francaise"	"0438G"	1.22	0.74	23
"Bocoa prouacensis Aubl."	"Guyane francaise"	"1236G"	1.15	0.66	26
"Bombacopsis nervosa Robyns"	"Guyane francaise"	"0756"	0.60	0.45	31
"Bombacopsis nervosa Robyns"	"Guyane francaise"	"1510"	0.59	0.49	26
"Bombacopsis nervosa Robyns"	"Guyane francaise"	"1606"	0.70	0.52	26
"Bombacopsis nervosa Robyns"	"Guyane francaise"	"1620"	0.62	0.53	24
"Bombax costatum Vuill."	"Sénégal"	"1656"	0.38	0.31	26
"Bombax costatum Vuill."	"Sénégal"	"1663"	0.40	0.30	28
"Bombax costatum Vuill."	"Sénégal"	"1676"	0.50	0.32	28
"Bombax costatum Vuill."	"Mali"	"2062"	0.41	0.35	25
"Bombax costatum Vuill."	"Mali"	"2069"	0.40	0.34	27
"Bombax costatum Vuill."	"Mali"	"2085"	0.39	0.31	25
"Bombax sp"	"Rép. Congo"	"0473"	0.29	0.40	24
"Borassus aethiopum Mart."	"Côte d'Ivoire"	"0286"	0.88	0.52	25
"Borassus aethiopum Mart."	"Niger"	"2120"	1.04	0.50	20
"Brachylaena ramiflora Humbert"	"Madagascar"	"0308"	0.91	0.59	24
"Brachylaena ramiflora Humbert"	"Madagascar"	"0317"	0.95	0.56	26
"Brachylaena ramiflora Humbert"	"Madagascar"	"0727"	0.94	0.47	31
"Brachylaena ramiflora Humbert"	"Madagascar"	"1488"	0.89	0.52	25
"Brachylaena ramiflora Humbert"	"Madagascar"	"1492"	0.90	0.50	24
"Brachylaena ramiflora Humbert"	"Madagascar"	"1504"	0.93	0.58	22
"Brachylaena ramiflora Humbert var.comorensis Humb."	"Comores"	"0316"	0.95	0.51	25
"Brachystegia cynometroides Harms"	"Cameroun"	"0667"	0.62	0.36	31
"Brachystegia cynometroides Harms"	"Cameroun"	"0683"	0.72	0.42	27
"Brachystegia cynometroides Harms"	"Cameroun"	"0685"	0.64	0.38	29
"Brachystegia cynometroides Harms"	"Cameroun"	"0687"	0.65	0.41	29
"Brachystegia cynometroides Harms"	"Cameroun"	"0688"	0.62	0.35	28
"Brachystegia cynometroides Harms"	"Cameroun"	"0696"	0.53	0.36	28
"Brachystegia cynometroides Harms"	"Cameroun"	"1810"	0.62	0.41	29
"Brachystegia cynometroides Harms"	"Cameroun"	"0683A"	0.73	0.41	27
"Brachystegia laurentii Louis"	"Gabon"	"0605"	0.59	0.21	39
"Brachystegia laurentii Louis"	"Cameroun"	"0668"	0.67	0.39	30
"Brachystegia laurentii Louis"	"Cameroun"	"0735"	0.53	0.33	30
"Brachystegia laurentii Louis"	"Gabon"	"1239"	0.57	0.32	32
"Brachystegia laurentii Louis"	"Gabon"	"1250"	0.55	0.34	30
"Brachystegia laurentii Louis"	"Gabon"	"1263"	0.54	0.30	29
"Brachystegia laurentii Louis"	"Gabon"	"1264"	0.57	0.32	22
"Brachystegia laurentii Louis"	"Gabon"	"1274"	0.51	0.36	30
"Brachystegia laurentii Louis"	"Gabon"	"1716"	0.59	0.40	25
"Brachystegia laurentii Louis"	"Gabon"	"1720"	0.55	0.42	25
"Brachystegia laurentii Louis"	"Gabon"	"1728"	0.60	0.41	23
"Brachystegia laurentii Louis"	"Cameroun"	"0735A"	0.54	0.27	31
"Brachystegia leonensis Burt.,Davy et Hutch."	"Libéria"	"1062"	0.49	0.26	41
"Brachystegia leonensis Burt.,Davy et Hutch."	"Libéria"	"1063"	0.56	0.40	28
"Brachystegia mildbraedii Harms"	"Cameroun"	"0669"	0.58	0.47	25
"Brachystegia mildbraedii Harms"	"Cameroun"	"0671"	0.57	0.40	29
"Brachystegia mildbraedii Harms"	"Cameroun"	"0732"	0.57	0.33	33
"Brachystegia mildbraedii Harms"	"Cameroun"	"0734"	0.62	0.39	30
"Brachystegia mildbraedii Harms"	"Cameroun"	"0736"	0.56	0.32	33
"Brachystegia mildbraedii Harms"	"Cameroun"	"2022"	0.63	0.45	26
"Brachystegia mildbraedii Harms"	"Cameroun"	"2083"	0.47	0.38	24
"Brachystegia mildbraedii Harms"	"Cameroun"	"2091"	0.59	0.40	27
"Brachystegia mildbraedii Harms"	"Cameroun"	"0736A"	0.51	0.31	31
"Brachystegia mildbraedii Harms"	"Cameroun"	"2022A"	0.57	0.39	27
"Brachystegia mildbraedii Harms"	"Cameroun"	"2083A"	0.48	0.36	25
"Brachystegia mildbraedii Harms"	"Cameroun"	"2091A"	0.58	0.33	27
"Brachystegia sp"	"Cameroun"	"0733"	0.56	0.34	28
"Brachystegia sp"	"Cameroun"	"0737"	0.53	0.28	37
"Breonia decidua Hom."	"Madagascar"	"0644"	0.84	0.32	
"Breonia keliravina Hom."	"Madagascar"	"1561"	1.09	0.57	31
"Breonia keliravina Hom."	"Madagascar"	"1693"	0.83	0.54	29
"Breonia macrocarpa Hom."	"Madagascar"	"0292"	0.81	0.43	27
"Breonia perrieri Hom."	"Madagascar"	"1100"	0.86	0.48	24
"Breonia sp"	"Madagascar"	"1569"	0.81	0.43	37
"Breonia sp"	"Madagascar"	"1683"	0.79	0.54	28
"Breviea leptosperma Heine"	"Côte d'Ivoire"	"0416"	0.62	0.44	31
"Bridelia grandis Pierre"	"Côte d'Ivoire"	"0439"	0.59	0.38	28
"Bridelia stenocarpa Muell.Arg."	"Côte d'Ivoire"	"0445"	0.50	0.34	29
"Bridelia tulasneana Baill."	"Madagascar"	"1348"	0.55	0.35	39
"Brosimum parinarioides Ducke"	"Brésil"	"0140V"	0.70	0.51	29
"Brosimum parinarioides Ducke"	"Brésil"	"0216V"	0.59	0.45	26
"Brosimum potabile Ducke"	"Brésil"	"3026"	0.67	0.52	26
"Brosimum potabile Ducke"	"Brésil"	"0089V"	0.70	0.49	28
"Brosimum rubescens Taub."	"Brésil"	"3033"	1.16	0.49	18
"Brosimum rubescens Taub."	"Brésil"	"0027V"	1.29	0.58	18
"Brosimum rubescens Taub."	"Brésil"	"0114V"	1.18	0.59	17
"Brosimum rubescens Taub."	"Brésil"	"0151V"	1.02	0.60	17
"Brosimum rubescens Taub."	"Brésil"	"0229V"	1.03	0.51	20
"Brosimum rubescens Taub."	"Guyane francaise"	"0317G"	1.04	0.53	20
"Brosimum rubescens Taub."	"Guyane francaise"	"0383G"	0.97	0.47	27
"Brosimum utile Pitt."	"Guyane francaise"	"1770"	0.49	0.33	39
"Broussonetia greveana Berg."	"Madagascar"	"1236"	0.50	0.36	23
"Broussonetia greveana Berg."	"Madagascar"	"1240"	0.48	0.37	22
"Broussonetia greveana Berg."	"Madagascar"	"1247"	0.47	0.33	26
"Buchenavia oxycarpa Eichl."	"Brésil Amazonie"	"3175"	0.98	0.44	23
"Buchenavia oxycarpa Eichl."	"Brésil"	"0021V"	0.96	0.54	25
"Buchenavia oxycarpa Eichl."	"Brésil"	"0212V"	0.92	0.41	25
"Bureavella wakere Aubrev."	"Nouvelle Calédonie"	"0575"	1.10	0.78	21
"Byrsonima spicata (Cav.) DC."	"Guadeloupe"	"0178"	0.62	0.45	30
"Byrsonima spicata (Cav.) DC."	"Guadeloupe"	"3035"	0.71	0.49	26
"Cabralea cangerana Mart."	"Paraguay"	"2826"	0.54	0.35	30
"Callitris endlicheri"	"Burundi"	"3054P"	0.67	0.29	35
"Callitris endlicheri"	"Burundi"	"3061P"	0.63	0.33	33
"Callitris glauca R.Br."	"Burundi"	"3040P"	0.58	0.35	30
"Callitris glauca R.Br."	"Burundi"	"3047P"	0.57	0.35	29
"Callitris glauca R.Br."	"Burundi"	"3060P"	0.57	0.34	31
"Callitris robusta R.Br."	"Burundi"	"3044P"	0.57	0.34	30
"Callitris robusta R.Br."	"Burundi"	"3048P"	0.61	0.36	28
"Callitris robusta R.Br."	"Burundi"	"3057P"	0.60	0.33	31
"Callitris sp"	"Australie"	"3178"	0.74		
"Callitris sp"	"Australie"	"3178A"	0.64		
"Callitris sp"	"Australie"	"3178B"	0.82		
"Calophyllum angulare A.C.Smith"	"Brésil"	"0193V"	0.60	0.44	28
"Calophyllum brasiliense Camb."	"Nicaragua"	"2538"	0.63	0.46	29
"Calophyllum brasiliense Camb."	"Brésil"	"0224V"	0.67	0.51	29
"Calophyllum calaba L."	"Guadeloupe"	"0191"	0.64	0.32	41
"Calophyllum caledonicum Vieill."	"Nouvelle Calédonie"	"0206"	0.82	0.50	28
"Calophyllum caledonicum Vieill."	"Nouvelle Calédonie"	"0580"	0.70	0.43	23
"Calophyllum caledonicum Vieill."	"Nouvelle Calédonie"	"0591"	0.72	0.38	37
"Calophyllum caledonicum Vieill."	"Nouvelle Calédonie"	"1783"	0.79	0.34	
"Calophyllum caledonicum Vieill."	"Nouvelle Calédonie"	"2831"	0.77	0.47	31
"Calophyllum caledonicum Vieill."	"Nouvelle Calédonie"	"2834"	0.80	0.48	29
"Calophyllum caledonicum Vieill."	"Nouvelle Calédonie"	"2835"	0.87	0.49	29
"Calophyllum drouhardii H.Perr."	"Madagascar"	"0717"	0.71	0.38	37
"Calophyllum ferrugineum Ridl."	"Malaisie péninsulaire"	"3193C"	0.96	0.59	28
"Calophyllum inophyllum L."	"Polynésie francaise"	"2682"	0.64	0.41	27
"Calophyllum inophyllum L."	"Polynésie francaise"	"2684"	0.63	0.42	27
"Calophyllum milvum P.F.Stevens"	"Madagascar"	"0335"	0.79	0.53	31
"Calophyllum milvum P.F.Stevens"	"Madagascar"	"0360"	0.89	0.63	30
"Calophyllum milvum P.F.Stevens"	"Madagascar"	"0534"	0.87	0.50	37
"Calophyllum milvum P.F.Stevens"	"Madagascar"	"1538"	0.93	0.45	38
"Calophyllum milvum P.F.Stevens"	"Madagascar"	"1544"	0.76	0.44	31
"Calophyllum milvum P.F.Stevens"	"Madagascar"	"1551"	0.91	0.54	31
"Calophyllum montanum Vieill."	"Nouvelle Calédonie"	"1170"	0.84	0.43	35
"Calophyllum neo-ebudicum Guill."	"Wallis Futuna"	"1779"	0.70	0.45	30
"Calophyllum neo-ebudicum Guill."	"Vanuatu"	"1819"	0.65	0.44	30
"Calophyllum neo-ebudicum Guill."	"Vanuatu"	"1845"	0.59	0.38	31
"Calophyllum neo-ebudicum Guill."	"Vanuatu"	"1847"	0.63	0.41	31
"Calophyllum neo-ebudicum Guill."	"Vanuatu"	"1848"	0.64	0.42	30
"Calophyllum neo-ebudicum Guill."	"Vanuatu"	"1905"	0.59	0.43	31
"Calophyllum neo-ebudicum Guill."	"Vanuatu"	"1909"	0.59	0.41	30
"Calophyllum neo-ebudicum Guill."	"Vanuatu"	"1927"	0.64	0.42	30
"Calophyllum sp"	"Brésil"	"2696C"	0.58	0.45	30
"Calophyllum sp"	"Pérou"	"2700C"	0.60	0.49	25
"Calophyllum sp"	"Brésil"	"2712C"	0.61	0.47	30
"Calophyllum sp"	"Brésil"	"2716C"	0.58	0.45	31
"Calpocalyx heitzii Pellegr."	"Gabon"	"0715"	0.76	0.48	28
"Calpocalyx heitzii Pellegr."	"Gabon"	"0744"	0.75	0.39	27
"Calpocalyx heitzii Pellegr."	"Gabon"	"1010"	0.89	0.56	29
"Calpocalyx heitzii Pellegr."	"Gabon"	"1159"	0.88	0.39	37
"Calpocalyx heitzii Pellegr."	"Gabon"	"1164"	0.75	0.39	28
"Calpocalyx heitzii Pellegr."	"Gabon"	"1187"	0.86	0.36	38
"Calpocalyx heitzii Pellegr."	"Gabon"	"1208"	0.75	0.73	
"Calpocalyx heitzii Pellegr."	"Gabon"	"1251"	0.89	0.50	28
"Calpocalyx heitzii Pellegr."	"Gabon"	"1266"	0.78	0.53	22
"Calpocalyx heitzii Pellegr."	"Gabon"	"1270"	0.85	0.38	33
"Calpocalyx sp"	"Gabon"	"0074"	0.89	0.63	19
"Calpocalyx sp"	"Gabon"	"0504"	0.81	0.41	33
"Calycophyllum sp"	"Brésil Amazonie"	"2888"	0.83	0.55	22
"Canarium madagascariense Engl."	"Madagascar"	"0645"	0.63	0.35	37
"Canarium madagascariense Engl."	"Madagascar"	"1180"	0.59	0.34	34
"Canarium madagascariense Engl."	"Madagascar"	"1183"	0.64	0.52	29
"Canarium madagascariense Engl."	"Madagascar"	"1419"	0.66	0.48	29
"Canarium madagascariense Engl."	"Madagascar"	"1444"	0.54	0.48	26
"Canarium madagascariense Engl."	"Madagascar"	"1445"	0.63	0.38	34
"Canarium madagascariense Engl."	"Madagascar"	"1446"	0.55	0.34	35
"Canarium madagascariense Engl."	"Madagascar"	"1447"	0.67	0.49	31
"Canarium madagascariense Engl."	"Madagascar"	"1448"	0.63	0.48	28
"Canarium madagascariense Engl."	"Madagascar"	"1450"	0.65	0.47	30
"Canarium madagascariense Engl."	"Madagascar"	"1451"	0.55	0.39	31
"Canarium madagascariense Engl."	"Madagascar"	"1452"	0.65	0.43	32
"Canarium madagascariense Engl."	"Madagascar"	"1454"	0.57	0.50	25
"Canarium oleiferum Baill."	"Nouvelle Calédonie"	"1759"	0.52	0.41	28
"Canarium sp"	"Madagascar"	"0533"	0.63	0.29	
"Canarium sp"	"Gabon"	"1015"	0.35		
"Canarium velutinum Guillaum."	"Cameroun"	"0033"	0.45	0.34	39
"Canarium velutinum Guillaum."	"Côte d'Ivoire"	"0341"	0.49	0.39	39
"Canarium velutinum Guillaum."	"Côte d'Ivoire"	"0381"	0.55	0.44	
"Canarium velutinum Guillaum."	"Rép. Congo"	"0427"	0.49	0.29	
"Canarium velutinum Guillaum."	"Rép. Congo"	"0788"	0.41	0.33	41
"Canarium velutinum Guillaum."	"RCA"	"0932"	0.65	0.50	30
"Canarium velutinum Guillaum."	"Cameroun"	"0970"	0.37	0.23	
"Canthium sp"	"Madagascar"	"1519"	1.01	0.58	30
"Canthium sp"	"Madagascar"	"1533"	1.00	0.62	30
"Canthium sp"	"Madagascar"	"1700"	0.98	0.46	35
"Caraipa densifolia Mart."	"Guyane francaise"	"1729"	0.64	0.48	29
"Caraipa densifolia Mart."	"Guyane francaise"	"1741"	0.78	0.51	31
"Caraipa densifolia Mart."	"Guyane francaise"	"1745"	0.62	0.45	30
"Caraipa densifolia Mart."	"Guyane francaise"	"2239"	0.71	0.56	29
"Caraipa densifolia Mart."	"Guyane francaise"	"2242"	0.79	0.58	32
"Caraipa densifolia Mart."	"Guyane francaise"	"2252"	0.87	0.62	29
"Carapa guianensis Aubl."	"Guyane francaise"	"1709"	0.64	0.43	26
"Carapa guianensis Aubl."	"Brésil"	"2431"	0.66	0.50	23
"Carapa guianensis Aubl."	"Brésil"	"2432"	0.66	0.48	24
"Carapa guianensis Aubl."	"Brésil"	"2433"	0.73	0.49	25
"Carapa guianensis Aubl."	"Brésil"	"2434"	0.76	0.52	26
"Carapa guianensis Aubl."	"Brésil"	"2435"	0.56	0.42	24
"Carapa guianensis Aubl."	"Brésil"	"2436"	0.66	0.43	24
"Carapa guianensis Aubl."	"Brésil"	"2437"	0.70	0.50	24
"Carapa guianensis Aubl."	"Brésil"	"2438"	0.71	0.46	25
"Carapa guianensis Aubl."	"Brésil"	"2439"	0.66	0.45	25
"Carapa guianensis Aubl."	"Brésil"	"2440"	0.65	0.45	25
"Carapa guianensis Aubl."	"Brésil"	"2441"	0.73	0.45	25
"Carapa guianensis Aubl."	"Brésil"	"2442"	0.55	0.51	25
"Carapa guianensis Aubl."	"Brésil"	"2915"	0.56	0.43	26
"Carapa guianensis Aubl."	"Brésil"	"0042V"	0.66	0.53	26
"Carapa guianensis Aubl."	"Guyane francaise"	"0076G"	0.70	0.50	35
"Carapa guianensis Aubl."	"Brésil"	"0099V"	0.67	0.56	21
"Carapa guianensis Aubl."	"Guyane francaise"	"0108G"	0.68	0.45	29
"Carapa guianensis Aubl."	"Brésil"	"0117V"	0.62	0.44	30
"Carapa procera DC."	"Côte d'Ivoire"	"0883"	0.87	0.44	34
"Carapa procera DC."	"Guyane francaise"	"1390"	0.75	0.53	30
"Carapa procera DC."	"Guyane francaise"	"1701"	0.67	0.63	24
"Carapa procera DC."	"Guyane francaise"	"1705"	0.67	0.39	
"Carapa procera DC."	"Guyane francaise"	"1214G"	0.71	0.42	35
"Carapa sp"	"Brésil"	"2227"	0.64	0.55	23
"Carapa sp"	"Brésil Amazonie"	"2368"	0.69	0.47	26
"Carapa sp"	"Guyane francaise"	"0355G"	0.59	0.43	27
"Cariniana integrifolia Ducke"	"Brésil"	"0043V"	0.64	0.36	20
"Cariniana integrifolia Ducke"	"Brésil"	"0122V"	0.63	0.39	28
"Cariniana pyriformis Miers"	"Colombie"	"1199"	0.67	0.37	34
"Cariniana pyriformis Miers"	"Colombie"	"1200"	0.73	0.38	33
"Cariniana pyriformis Miers"	"Colombie"	"1812"	0.68	0.49	26
"Cariniana pyriformis Miers"	"Colombie"	"1894"	0.64	0.43	26
"Cariniana pyriformis Miers"	"Colombie"	"1902"	0.73	0.50	29
"Cariniana pyriformis Miers"	"Colombie"	"1903"	0.66	0.45	29
"Cariniana pyriformis Miers"	"Colombie"	"1906"	0.67	0.40	30
"Cariniana pyriformis Miers"	"Colombie"	"1907"	0.70	0.48	27
"Cariniana pyriformis Miers"	"Colombie"	"1910"	0.66	0.42	27
"Cariniana pyriformis Miers"	"Colombie"	"1911"	0.66	0.42	27
"Carpinus betulus L."	"France"	"2184"	0.69	0.50	33
"Carpolepis laurifolia Daws. var.demonstrans Daws."	"Nouvelle Calédonie"	"0814"	0.95	0.32	
"Carpolepis tardiflora Daws."	"Nouvelle Calédonie"	"2374"	0.87	0.49	30
"Carya sp"	"Etats-Unis"	"3270C"	0.85	0.52	33
"Carya sp"	"Canada"	"3271C"	0.81	0.53	31
"Caryocar glabrum Pers."	"Guyane francaise"	"0079"	0.85	0.46	27
"Caryocar glabrum Pers."	"Guyane francaise"	"1484"	0.79	0.50	27
"Caryocar glabrum Pers."	"Guyane francaise"	"1509"	0.80	0.51	27
"Caryocar glabrum Pers."	"Guyane francaise"	"1520"	0.83	0.57	26
"Caryocar glabrum Pers."	"Brésil"	"2936"	0.82	0.52	26
"Caryocar glabrum Pers."	"Brésil"	"3028"	0.87	0.58	27
"Caryocar glabrum Pers."	"Brésil"	"0084V"	0.86	0.61	29
"Caryocar glabrum Pers."	"Brésil"	"0100V"	0.84	0.49	31
"Caryocar glabrum Pers."	"Guyane francaise"	"0104G"	0.73	0.42	31
"Caryocar glabrum Pers."	"Guyane francaise"	"0295G"	0.79	0.44	31
"Caryocar glabrum Pers."	"Guyane francaise"	"0311G"	0.68	0.30	37
"Caryocar glabrum Pers."	"Guyane francaise"	"1240G"	0.88	0.57	29
"Caryocar microcarpum Ducke"	"Guyane francaise"	"1216G"	0.76	0.47	35
"Caryocar sp"	"Brésil"	"0210V"	0.75		
"Caryocar villosum Pers."	"Brésil"	"0228V"	0.81	0.43	29
"Cassipourea guianensis Aubl."	"Guadeloupe"	"0184"	0.78	0.45	33
"Castanopsis acuminatissima Rehd."	"Papua New Guinea"	"2772"	0.65	0.47	31
"Castanopsis acuminatissima Rehd."	"Papua New Guinea"	"2784"	0.64	0.49	30
"Castanopsis acuminatissima Rehd."	"Papua New Guinea"	"2806"	0.66	0.46	31
"Castanospermum australe Cunn. et Fraser"	"Vanuatu"	"2752C"	0.84	0.58	23
"Casuarina collina Poiss."	"Nouvelle Calédonie"	"0593"	1.09	0.39	34
"Casuarina collina Poiss."	"Réunion"	"3229"	0.82	0.49	29
"Casuarina collina Poiss."	"Réunion"	"3230"	0.83	0.55	32
"Casuarina collina Poiss."	"Réunion"	"3239"	0.71	0.45	26
"Casuarina collina Poiss."	"Réunion"	"3240"	0.86	0.47	31
"Casuarina equisetifolia Forst."	"Polynésie francaise"	"2868"	1.09	0.64	27
"Casuarina equisetifolia Forst."	"Réunion"	"3232"	1.05	0.67	28
"Casuarina equisetifolia Forst."	"Réunion"	"3234"	1.05	0.65	27
"Casuarina equisetifolia Forst."	"Réunion"	"3235"	1.03	0.64	29
"Casuarina equisetifolia Forst."	"Réunion"	"3241"	1.03	0.65	28
"Casuarina equisetifolia Forst."	"Guyane francaise"	"0401G"	1.05	0.56	31
"Casuarina glauca Sieb."	"Réunion"	"3231"	0.96	0.61	28
"Casuarina glauca Sieb."	"Réunion"	"3233"	0.93	0.60	28
"Casuarina glauca Sieb."	"Réunion"	"3236"	0.96	0.64	29
"Casuarina glauca Sieb."	"Réunion"	"3237"	0.94	0.60	30
"Casuarina glauca Sieb."	"Réunion"	"3238"	0.92	0.59	29
"Cathormion altissimum Hutch. et Dalz"	"Guinée"	"0524"	0.69	0.40	30
"Cathormion dinklagei Hutch. et Dalz"	"Guinée"	"0522"	0.87	0.39	29
"Catostemma albuquerquei Paula"	"Brésil"	"0231V"	0.89	0.63	29
"Catostemma fragrans Benth."	"Guyane francaise"	"0236"	0.89	0.64	27
"Cecropia sciadophylla Mart."	"Guyane francaise"	"0281G"	0.27	0.30	
"Cecropia sciadophylla Mart."	"Guyane francaise"	"0282G"	0.38	0.35	35
"Cecropia sciadophylla Mart."	"Guyane francaise"	"0283G"	0.31	0.30	
"Cecropia sciadophylla Mart."	"Guyane francaise"	"0284G"	0.29	0.34	38
"Cecropia sciadophylla Mart."	"Guyane francaise"	"0285G"	0.27	0.29	
"Cecropia sciadophylla Mart."	"Guyane francaise"	"0286G"	0.42	0.33	39
"Cedrela fissilis Vell."	"Paraguay"	"2823"	0.52	0.38	28
"Cedrela fissilis Vell."	"Paraguay"	"2890C"	0.47	0.36	27
"Cedrela odorata L."	"Guadeloupe"	"0164"	0.43	0.30	30
"Cedrela odorata L."	"Guadeloupe"	"0165"	0.46	0.32	20
"Cedrela odorata L."	"Guyane francaise"	"0389"	0.46	0.43	30
"Cedrela odorata L."	"Guadeloupe"	"2763"	0.45	0.28	33
"Cedrela odorata L."	"Guadeloupe"	"2770"	0.46	0.32	29
"Cedrela odorata L."	"Brésil"	"2951"	0.40	0.32	31
"Cedrela odorata L."	"Brésil"	"2953"	0.47	0.30	30
"Cedrela odorata L."	"Martinique"	"3068"	0.49	0.35	31
"Cedrela odorata L."	"Martinique"	"3073"	0.53	0.37	30
"Cedrela odorata L."	"Martinique"	"3077"	0.51	0.32	32
"Cedrela odorata L."	"Martinique"	"3107"	0.48	0.32	32
"Cedrela odorata L."	"Brésil"	"0072V"	0.40	0.35	36
"Cedrela odorata L."	"Brésil"	"0102V"	0.44	0.38	24
"Cedrela odorata L."	"Bénin"	"2893P"	0.44	0.38	30
"Cedrela odorata L."	"Bénin"	"2908P"	0.35	0.35	27
"Cedrela odorata L."	"Bénin"	"2941P"	0.37	0.32	31
"Cedrela odorata L."	"Bénin"	"2945P"	0.37	0.30	32
"Cedrela sp"	"Pérou"	"2701C"	0.55	0.42	27
"Cedrela sp"	"Brésil"	"2736C"	0.51	0.33	31
"Cedrela sp"	"Brésil"	"2885C"	0.51	0.36	27
"Cedrelinga catenaeformis Ducke"	"Guyane francaise"	"2596"	0.59	0.42	29
"Cedrelinga catenaeformis Ducke"	"Brésil"	"2914"	0.60	0.38	29
"Cedrelinga catenaeformis Ducke"	"Brésil"	"3038"	0.41	0.40	29
"Cedrelinga catenaeformis Ducke"	"Brésil Amazonie"	"3169"	0.49	0.37	28
"Cedrelinga catenaeformis Ducke"	"Brésil Amazonie"	"3176"	0.47	0.38	30
