Repository: ghislainv/wood-density-Cirad

# wood-density-Cirad

The `wood-density-Cirad` GitHub repository includes the R script, data and results associated to the following scientific article:

**Vieilledent G., F. J. Fischer, J. Chave, D. Guibal, P. Langbour and J. Gérard.** New formula and conversion factor to compute tree species basic wood density from a global wood technology database. in review.

## Summary

1. Basic wood density is an important ecological trait for the study of woody plants. It is important to characterize species performance and fitness in community ecology, and to compute tree and forest biomass in carbon cycle studies.

File: data/wsg/Cirad.wsg/Wood_Density_Cirad.txt (part 2 of 7)
"Species"	"Country"	"Code"	"D12"	"R"	"S"
"Cedrelinga catenaeformis Ducke"	"Brésil"	"0055V"	0.43	0.42	30
"Cedrelinga catenaeformis Ducke"	"Brésil"	"0083V"	0.36	0.43	27
"Cedrelinga catenaeformis Ducke"	"Brésil"	"0174V"	0.43	0.39	29
"Cedrelinga catenaeformis Ducke"	"Brésil"	"0186V"	0.49	0.38	28
"Cedrelinga catenaeformis Ducke"	"Guyane francaise"	"0321G"	0.59	0.40	31
"Cedrelinga catenaeformis Ducke"	"Pérou"	"2703C"	0.47	0.46	29
"Cedrelinga catenaeformis Ducke"	"Pérou"	"2704C"	0.64	0.43	29
"Cedrelinga catenaeformis Ducke"	"Pérou"	"2705C"	0.54	0.41	28
"Cedrelinga catenaeformis Ducke"	"Pérou"	"2720C"	0.57	0.38	27
"Cedrus libani s.atlantica Holm."	"Maroc"	"0140"	0.51	0.30	32
"Ceiba pentandra Gaertn."	"Côte d'Ivoire"	"0378"	0.29	0.26	
"Ceiba pentandra Gaertn."	"Côte d'Ivoire"	"0435"	0.31	0.29	38
"Ceiba pentandra Gaertn."	"Côte d'Ivoire"	"0882"	0.29	0.37	38
"Ceiba pentandra Gaertn."	"Côte d'Ivoire"	"1069"	0.38	0.27	29
"Ceiba pentandra Gaertn."	"Côte d'Ivoire"	"1273"	0.33	0.27	37
"Ceiba pentandra Gaertn."	"Côte d'Ivoire"	"1283"	0.34	0.38	23
"Celtis adolfi-friderici Engl."	"RCA"	"1107"	0.70	0.49	26
"Celtis adolfi-friderici Engl."	"Côte d'Ivoire"	"2092"	0.66	0.40	28
"Celtis adolfi-friderici Engl."	"Côte d'Ivoire"	"2098"	0.66	0.44	25
"Celtis adolfi-friderici Engl."	"Côte d'Ivoire"	"2106"	0.71	0.50	26
"Celtis adolfi-friderici Engl."	"Côte d'Ivoire"	"2108"	0.62	0.40	26
"Celtis adolfi-friderici Engl."	"Côte d'Ivoire"	"2110"	0.64	0.43	28
"Celtis mildbraedii Engl."	"Côte d'Ivoire"	"0448"	0.62	0.49	23
"Celtis mildbraedii Engl."	"RCA"	"0909"	0.66	0.34	34
"Celtis mildbraedii Engl."	"Côte d'Ivoire"	"2093"	0.71	0.46	27
"Celtis mildbraedii Engl."	"Côte d'Ivoire"	"2095"	0.86	0.56	29
"Celtis mildbraedii Engl."	"Côte d'Ivoire"	"2100"	0.81	0.51	28
"Celtis mildbraedii Engl."	"Côte d'Ivoire"	"2101"	0.70	0.46	28
"Celtis mildbraedii Engl."	"Côte d'Ivoire"	"2105"	0.79	0.49	27
"Celtis mildbraedii Engl."	"Côte d'Ivoire"	"2107"	0.73	0.50	27
"Celtis mildbraedii Engl."	"Côte d'Ivoire"	"2109"	0.71	0.44	24
"Celtis mildbraedii Engl."	"Côte d'Ivoire"	"2112"	0.75	0.49	26
"Celtis mildbraedii Engl."	"Côte d'Ivoire"	"2115"	0.80	0.40	41
"Celtis mildbraedii Engl."	"Côte d'Ivoire"	"2117"	0.58	0.41	26
"Celtis sp"	"Côte d'Ivoire"	"2074"	0.74	0.44	28
"Celtis sp"	"Côte d'Ivoire"	"2075"	0.75	0.50	25
"Celtis sp"	"Côte d'Ivoire"	"2097"	0.90	0.55	22
"Celtis tessmannii Rendle"	"Rép. Congo"	"1432"	0.75	0.57	21
"Celtis tessmannii Rendle"	"Rép. Congo"	"1435"	0.79	0.55	22
"Celtis tessmannii Rendle"	"Rép. Congo"	"1440"	0.78	0.52	21
"Celtis tessmannii Rendle"	"Gabon"	"1781"	0.74	0.42	25
"Celtis tessmannii Rendle"	"Gabon"	"1785"	0.79	0.39	33
"Celtis tessmannii Rendle"	"Gabon"	"1792"	0.71	0.45	29
"Celtis tessmannii Rendle"	"Gabon"	"1800"	0.72	0.47	24
"Celtis tessmannii Rendle"	"Gabon"	"1807"	0.66	0.64	20
"Celtis tessmannii Rendle"	"Gabon"	"2047"	0.68	0.48	23
"Celtis tessmannii Rendle"	"Gabon"	"2163"	0.74	0.48	23
"Celtis tessmannii Rendle"	"Gabon"	"2173"	0.70	0.47	26
"Celtis tessmannii Rendle"	"Gabon"	"2174"	0.77	0.45	24
"Celtis tessmannii Rendle"	"Gabon"	"2177"	0.77	0.48	28
"Celtis tessmannii Rendle"	"Gabon"	"2182"	0.68	0.44	28
"Celtis tessmannii Rendle"	"Gabon"	"2183"	0.72	0.40	24
"Celtis tessmannii Rendle"	"Gabon"	"2191"	0.83	0.47	26
"Celtis zenkeri Engl."	"Côte d'Ivoire"	"2096"	0.81	0.47	25
"Celtis zenkeri Engl."	"Côte d'Ivoire"	"2103"	0.86	0.53	26
"Celtis zenkeri Engl."	"Côte d'Ivoire"	"2111"	0.82	0.52	26
"Cerberiopsis candelabrum Vieill."	"Nouvelle Calédonie"	"0589"	0.72	0.37	
"Chaetocarpus schomburgkianus Pax et Hoffm."	"Guyane francaise"	"1211G"	1.13	0.61	26
"Chamaecyparis nootkatensis Spach."	"Etats-Unis"	"2749C"	0.49	0.36	29
"Chimarrhis cymosa Jacq."	"Guadeloupe"	"0182"	0.63	0.47	25
"Chimarrhis cymosa Jacq."	"Guadeloupe"	"2787"	0.77	0.54	26
"Chimarrhis cymosa Jacq."	"Guadeloupe"	"2801"	0.69	0.50	25
"Chimarrhis cymosa Jacq."	"Martinique"	"3070"	0.73	0.50	28
"Chimarrhis cymosa Jacq."	"Martinique"	"3072"	0.70	0.50	26
"Chimarrhis cymosa Jacq."	"Martinique"	"3074"	0.66	0.48	26
"Chimarrhis cymosa Jacq."	"Martinique"	"3080"	0.65	0.48	26
"Chimarrhis cymosa Jacq."	"Martinique"	"3084"	0.67	0.48	26
"Chimarrhis cymosa Jacq."	"Martinique"	"3166"	0.70	0.51	25
"Chlorocardium rodiaei Rohwer"	"Guyana"	"1085"	0.97	0.36	
"Chloroxylon faho R.Cap."	"Madagascar"	"1052"	0.91	0.33	32
"Chrysophyllum lucentifolium Cronq. ssp.pachycarpum"	"Brésil Amazonie"	"3030C"	1.01	0.66	27
"Chrysophyllum lucentifolium Cronq. ssp.pachycarpum"	"Brésil"	"3264C"	0.98	0.64	29
"Chrysophyllum pomiferum (Eyma) Penn."	"Guyane francaise"	"0320G"	0.75	0.36	
"Chrysophyllum prieurii A.DC."	"Guyane francaise"	"0720"	1.33	0.63	26
"Chrysophyllum prieurii A.DC."	"Guyane francaise"	"0721"	1.31	0.52	30
"Chrysophyllum prieurii A.DC."	"Guyane francaise"	"0729"	1.16	0.50	27
"Chrysophyllum prieurii A.DC."	"Guyane francaise"	"0130G"	0.99	0.59	30
"Chrysophyllum sanguinolentum Baehni"	"Guyane francaise"	"0226"	0.64	0.45	31
"Chrysophyllum sanguinolentum Baehni"	"Guyane francaise"	"0227"	0.71	0.42	28
"Chrysophyllum sanguinolentum Baehni"	"Guyane francaise"	"0701"	0.84	0.50	31
"Chrysophyllum sanguinolentum Baehni"	"Guyane francaise"	"1873"	0.72	0.52	25
"Chrysophyllum sanguinolentum Baehni"	"Guyane francaise"	"1876"	0.73	0.53	25
"Chrysophyllum sanguinolentum Baehni"	"Guyane francaise"	"1882"	0.75	0.55	26
"Chrysophyllum sanguinolentum Baehni"	"Guyane francaise"	"0015G"	0.73	0.52	28
"Chrysophyllum sanguinolentum Baehni"	"Guyane francaise"	"0072G"	0.79	0.51	29
"Chrysophyllum sanguinolentum Baehni"	"Guyane francaise"	"0467G"	0.79	0.52	27
"Cinnamomum camphora Nees et Ebern."	"Maurice"	"2711"	0.54	0.34	29
"Cinnamomum tetragonum A.Chev."	"Vietnam"	"0257"	0.42	0.31	23
"Citronella sarmentosa How."	"Nouvelle Calédonie"	"1766"	0.91	0.60	27
"Clarisia racemosa Ruiz et Pav."	"Brésil"	"2920"	0.73	0.52	20
"Clarisia racemosa Ruiz et Pav."	"Brésil"	"2925"	0.62	0.44	20
"Clarisia racemosa Ruiz et Pav."	"Brésil"	"2926"	0.67	0.44	19
"Clarisia racemosa Ruiz et Pav."	"Brésil"	"2928"	0.71	0.57	23
"Clarisia racemosa Ruiz et Pav."	"Brésil"	"2929"	0.70	0.45	22
"Clarisia racemosa Ruiz et Pav."	"Brésil"	"3023"	0.66	0.49	21
"Clarisia racemosa Ruiz et Pav."	"Brésil"	"0002V"	0.74	0.42	20
"Clarisia racemosa Ruiz et Pav."	"Brésil"	"0017V"	0.65	0.44	21
"Clarisia racemosa Ruiz et Pav."	"Brésil"	"0077V"	0.75	0.50	23
"Clarisia racemosa Ruiz et Pav."	"Brésil"	"0098V"	0.62	0.45	17
"Clarisia racemosa Ruiz et Pav."	"Brésil"	"0112V"	0.72	0.50	27
"Clarisia racemosa Ruiz et Pav."	"Brésil"	"0119V"	0.77	0.50	26
"Clarisia racemosa Ruiz et Pav."	"Brésil"	"0131V"	0.66	0.42	27
"Cleistopholis glauca Pierre"	"Gabon"	"1281"	0.32	0.48	26
"Cleistopholis glauca Pierre"	"Gabon"	"1318"	0.35	0.58	19
"Cleistopholis glauca Pierre"	"Gabon"	"1405"	0.35	0.33	29
"Cleistopholis glauca Pierre"	"Gabon"	"1410"	0.35	0.36	26
"Cleistopholis glauca Pierre"	"Gabon"	"1414"	0.40	0.38	27
"Cocos nucifera L."	"Côte d'Ivoire"	"2150"	0.83	0.53	22
"Cocos nucifera L."	"Guyane francaise"	"0303G"	0.38	0.17	26
"Cocos nucifera L."	"Côte d'Ivoire"	"2150A"	0.43	0.35	22
"Cocos sp"	"Seychelles"	"2660"	0.85	0.50	24
"Codia sp"	"Nouvelle Calédonie"	"0813"	0.85	0.53	30
"Coelocaryon preussii Warb."	"Gabon"	"0185"	0.65	0.39	28
"Coelocaryon preussii Warb."	"Gabon"	"1317"	0.47	0.38	23
"Coelocaryon preussii Warb."	"Gabon"	"1325"	0.47	0.40	21
"Coelocaryon preussii Warb."	"Gabon"	"1328"	0.49	0.54	21
"Coelocaryon preussii Warb."	"Gabon"	"1334"	0.45	0.45	20
"Coelocaryon preussii Warb."	"Gabon"	"1335"	0.45	0.22	26
"Coelocaryon preussii Warb."	"Gabon"	"1337"	0.53	0.50	22
"Coelocaryon preussii Warb."	"Gabon"	"1354"	0.53	0.25	40
"Coelocaryon preussii Warb."	"Gabon"	"1407"	0.58	0.39	30
"Coelocaryon preussii Warb."	"Rép. Congo"	"1421"	0.57	0.50	20
"Coelocaryon preussii Warb."	"Rép. Congo"	"1434"	0.56	0.41	24
"Coelocaryon preussii Warb."	"Rép. Congo"	"1438"	0.56	0.40	25
"Colubrina faralaotra R.Cap."	"Madagascar"	"0306"	0.71	0.53	27
"Colubrina faralaotra R.Cap."	"Madagascar"	"1537"	0.75	0.37	29
"Colubrina faralaotra R.Cap."	"Madagascar"	"1552"	0.83	0.48	25
"Commiphora barorum R.Cap."	"Madagascar"	"1241"	0.38	0.34	16
"Commiphora pterocarpa H.Perr."	"Madagascar"	"1265"	0.41	0.28	17
"Commiphora sp"	"Madagascar"	"1248"	0.40	0.24	22
"Commiphora sp"	"Madagascar"	"1249"	0.40	0.26	17
"Commiphora sp"	"Madagascar"	"1279"	0.42	0.23	26
"Commiphora sp"	"Madagascar"	"1402"	0.45	0.32	18
"Commiphora sp"	"Madagascar"	"1408"	0.37	0.33	19
"Commiphora sp"	"Madagascar"	"1413"	0.35	0.25	22
"Commiphora sp"	"Madagascar"	"1417"	0.37	0.21	23
"Commiphora sp"	"Madagascar"	"1428"	0.37	0.34	16
"Copaifera duckei Dwyer"	"Brésil Amazonie"	"2666"	0.82	0.51	25
"Copaifera guianensis Desf."	"Guyane francaise"	"0141"	0.81	0.55	21
"Copaifera guianensis Desf."	"Guyane francaise"	"0289G"	0.84	0.48	31
"Copaifera mildbraedii Harms"	"Gabon"	"0508"	0.75	0.44	29
"Copaifera mildbraedii Harms"	"RCA"	"2026"	0.61	0.42	26
"Copaifera multijuga Hayne"	"Brésil Amazonie"	"3081"	0.51	0.35	28
"Copaifera multijuga Hayne"	"Brésil Amazonie"	"3086"	0.54	0.38	26
"Copaifera multijuga Hayne"	"Brésil Amazonie"	"3102"	0.45	0.34	30
"Copaifera multijuga Hayne"	"Brésil Amazonie"	"3128"	0.52	0.37	26
"Copaifera multijuga Hayne"	"Brésil"	"0159V"	0.49	0.33	25
"Copaifera multijuga Hayne"	"Brésil"	"0166V"	0.48	0.38	26
"Copaifera multijuga Hayne"	"Brésil"	"0176V"	0.50	0.40	24
"Copaifera multijuga Hayne"	"Brésil"	"0191V"	0.50	0.35	27
"Copaifera religiosa J.Leon."	"Rép. Congo"	"0465"	0.58	0.27	39
"Copaifera religiosa J.Leon."	"Gabon"	"2739C"	0.57	0.38	27
"Copaifera salikounda Heck."	"Côte d'Ivoire"	"0440"	0.78	0.49	24
"Copaifera sp"	"Brésil"	"2658"	0.68	0.43	26
"Copaifera sp"	"Brésil Amazonie"	"2652C"	0.76	0.43	25
"Cordia alliodora (Ruiz et Pav.) Cham. ex DC."	"Guadeloupe"	"0168"	0.61	0.46	24
"Cordia alliodora (Ruiz et Pav.) Cham. ex DC."	"Guadeloupe"	"2790"	0.52	0.37	23
"Cordia alliodora (Ruiz et Pav.) Cham. ex DC."	"Guadeloupe"	"2793"	0.49	0.35	25
"Cordia alliodora (Ruiz et Pav.) Cham. ex DC."	"Equateur"	"2957C"	0.41	0.41	26
"Cordia collococca L."	"Guadeloupe"	"0196"	0.46	0.34	37
"Cordia goeldiana Huber"	"Brésil"	"0137V"	0.56	0.44	21
"Cordia goeldiana Huber"	"Brésil"	"0147V"	0.60	0.55	22
"Cordia platythyrsa Bak."	"Cameroun"	"0391"	0.41	0.25	31
"Cordia trichotoma Vell."	"Paraguay"	"2825"	0.55	0.38	27
"Cordyla pinnata Mil.Red."	"Sénégal"	"0638"	0.86	0.50	22
"Corynanthe pachyceras K.Schum."	"Côte d'Ivoire"	"0456"	0.79	0.48	29
"Corynanthe pachyceras K.Schum."	"Côte d'Ivoire"	"0885"	0.79	0.46	28
"Corythophora rimosa W.A.Rodrig."	"Brésil"	"0030V"	1.01	0.64	27
"Corythophora rimosa W.A.Rodrig."	"Brésil"	"0203V"	1.04	0.57	29
"Couepia guianensis Aubl."	"Guyane francaise"	"0367G"	0.94	0.50	38
"Coula edulis Baill."	"Gabon"	"0081"	0.91	0.48	27
"Coula edulis Baill."	"Côte d'Ivoire"	"0424"	0.96	0.55	23
"Coula edulis Baill."	"Cameroun"	"0712"	1.06	0.49	27
"Coula edulis Baill."	"Rép. Congo"	"1399"	1.04	0.54	20
"Coula edulis Baill."	"Rép. Congo"	"1403"	1.08	0.66	17
"Coula edulis Baill."	"Rép. Congo"	"1471"	1.03	0.59	22
"Couma guianensis Aubl."	"Guyane francaise"	"1884"	0.55	0.45	26
"Couma guianensis Aubl."	"Guyane francaise"	"1889"	0.60	0.51	29
"Couma guianensis Aubl."	"Guyane francaise"	"1890"	0.56	0.47	26
"Couma guianensis Aubl."	"Guyane francaise"	"2000"	0.59	0.50	29
"Couma guianensis Aubl."	"Guyane francaise"	"0031G"	0.65	0.50	30
"Couma guianensis Aubl."	"Guyane francaise"	"0040G"	0.68	0.49	28
"Couma guianensis Aubl."	"Guyane francaise"	"0294G"	0.64	0.40	36
"Couma guianensis Aubl."	"Guyane francaise"	"0443G"	0.67	0.43	30
"Couma guianensis Aubl."	"Guyane francaise"	"1207G"	0.54	0.38	33
"Couma guianensis Aubl."	"Guyane francaise"	"1231G"	0.62	0.44	31
"Couratari guianensis Aubl."	"Guyane francaise"	"1600"	0.65	0.50	24
"Couratari guianensis Aubl."	"Guyane francaise"	"1635"	0.64	0.47	27
"Couratari guianensis Aubl."	"Guyane francaise"	"0364G"	0.52	0.31	36
"Couratari guianensis Aubl."	"Guyane francaise"	"0399G"	0.64	0.43	29
"Couratari guianensis Aubl."	"Guyane francaise"	"0444G"	0.62	0.42	29
"Couratari multiflora Eyma"	"Guyane francaise"	"0677"	0.67	0.46	29
"Couratari multiflora Eyma"	"Guyane francaise"	"1657"	0.55	0.36	34
"Couratari multiflora Eyma"	"Guyane francaise"	"0459G"	0.66	0.47	28
"Couratari oblongifolia Ducke et Knuth"	"Guyane francaise"	"0770"	0.61	0.42	29
"Couratari oblongifolia Ducke et Knuth"	"Brésil Amazonie"	"2662"	0.55	0.41	25
"Couratari oblongifolia Ducke et Knuth"	"Brésil"	"0138V"	0.63	0.47	27
"Couratari oblongifolia Ducke et Knuth"	"Brésil"	"0150V"	0.56	0.43	23
"Couratari sp"	"Guyane francaise"	"1233G"	0.66	0.49	29
"Couratari sp"	"Brésil Amazonie"	"2657C"	0.60	0.45	25
"Couratari stellata A.C.Smith"	"Brésil"	"0028V"	0.76	0.47	29
"Couroupita sp"	"Brésil"	"0156V"	0.40	0.40	25
"Couroupita sp"	"Brésil"	"0165V"	0.42	0.36	26
"Couroupita sp"	"Brésil"	"0175V"	0.48	0.35	29
"Couroupita sp"	"Brésil"	"0189V"	0.41	0.37	27
"Couroupita subsessilis Pilger"	"Brésil Amazonie"	"3116"	0.45	0.36	30
"Couroupita subsessilis Pilger"	"Brésil Amazonie"	"3119"	0.50	0.39	30
"Couroupita subsessilis Pilger"	"Brésil Amazonie"	"3131"	0.47	0.41	28
"Couroupita subsessilis Pilger"	"Brésil Amazonie"	"3132"	0.45	0.39	28
"Couthovia neo-caledonica Gilg"	"Nouvelle Calédonie"	"2372"	0.47	0.41	31
"Craspidospermum verticillatum Bojer"	"Madagascar"	"0535"	0.97	0.58	25
"Cratoxylon sp"	"Malaisie n.p."	"3042C"	0.45	0.38	31
"Crescentia cujete L."	"Guadeloupe"	"0170"	0.56	0.44	23
"Crossostylis grandiflora Brong. et Gris."	"Nouvelle Calédonie"	"2199"	0.58	0.47	25
"Crossostylis multiflora Brong. et Gris."	"Nouvelle Calédonie"	"0582"	0.63	0.40	28
"Crossostylis multiflora Brong. et Gris."	"Nouvelle Calédonie"	"1161"	0.65	0.37	38
"Crossostylis multiflora Brong. et Gris."	"Nouvelle Calédonie"	"1804"	0.63	0.31	32
"Crossostylis multiflora Brong. et Gris."	"Nouvelle Calédonie"	"2364"	0.63	0.43	27
"Crossostylis multiflora Brong. et Gris."	"Nouvelle Calédonie"	"2836"	0.61	0.43	28
"Crossostylis multiflora Brong. et Gris."	"Nouvelle Calédonie"	"2837"	0.58	0.42	27
"Crossostylis multiflora Brong. et Gris."	"Nouvelle Calédonie"	"2839"	0.65	0.44	28
"Croton oligandrus Pierre"	"Gabon"	"1316"	0.70	0.40	28
"Croton oligandrus Pierre"	"Gabon"	"1320"	0.65	0.38	31
"Croton oligandrus Pierre"	"Gabon"	"1322"	0.69	0.38	31
"Croton oligandrus Pierre"	"Gabon"	"1330"	0.69	0.53	23
"Croton oligandrus Pierre"	"Gabon"	"1331"	0.62	0.69	20
"Croton oligandrus Pierre"	"Gabon"	"1406"	0.66	0.48	26
"Croton tchibangensis Pellegr."	"Gabon"	"1397"	0.43	0.26	39
"Croton tchibangensis Pellegr."	"Gabon"	"1398"	0.38	0.17	
"Croton tchibangensis Pellegr."	"Gabon"	"1416"	0.41	0.24	36
"Croton tchibangensis Pellegr."	"Gabon"	"1425"	0.47	0.34	26
"Croton tchibangensis Pellegr."	"Gabon"	"1430"	0.41	0.24	35
"Crudia chrysantha Pierre"	"Vietnam"	"0221"	0.91	0.48	23
"Cryptocarya aristata Kosterm."	"Nouvelle Calédonie"	"1763"	0.63	0.40	31
"Cryptocarya elliptica Schlecht."	"Nouvelle Calédonie"	"0554"	0.70	0.34	
"Cryptocarya elliptica Schlecht."	"Nouvelle Calédonie"	"2236"	0.74	0.48	31
"Cryptocarya leptospermoides Kosterm."	"Nouvelle Calédonie"	"0599"	0.75	0.43	32
"Cryptocarya macrocarpa Guillaum."	"Nouvelle Calédonie"	"2812"	0.59	0.43	29
"Cryptocarya macrocarpa Guillaum."	"Nouvelle Calédonie"	"2817"	0.67	0.46	29
"Cryptocarya odorata Guillaum."	"Nouvelle Calédonie"	"2833"	0.70	0.46	32
"Cryptocarya sp"	"Nouvelle Calédonie"	"0585"	0.64	0.26	
"Cryptocarya sp"	"Nouvelle Calédonie"	"0965"	0.54	0.31	37
"Cryptocarya thouvenotii Kosterm."	"Madagascar"	"1539"	0.81	0.53	32
"Cryptocarya thouvenotii Kosterm."	"Madagascar"	"1695"	0.60	0.49	28
"Cryptocarya thouvenotii Kosterm."	"Madagascar"	"1734"	0.57	0.39	29
"Cryptocarya thouvenotii Kosterm."	"Madagascar"	"1777"	0.78	0.54	33
"Cryptocarya thouvenotii Kosterm."	"Madagascar"	"1782"	0.74	0.46	29
"Cryptomeria japonica D. Don"	"Réunion"	"2597"	0.34	0.29	31
"Cryptomeria japonica D. Don"	"Réunion"	"2598"	0.30	0.28	30
"Cryptomeria japonica D. Don"	"Réunion"	"2599"	0.33	0.31	30
"Cryptomeria japonica D. Don"	"Réunion"	"2600"	0.32	0.30	31
"Cryptomeria japonica D. Don"	"Réunion"	"2601"	0.34	0.28	30
"Cryptomeria japonica D. Don"	"Réunion"	"2602"	0.35	0.30	29
"Cryptomeria japonica D. Don"	"Réunion"	"2603"	0.34	0.32	31
"Cryptomeria japonica D. Don"	"Réunion"	"2604"	0.29	0.29	30
"Cryptomeria japonica D. Don"	"Réunion"	"2610"	0.32	0.30	31
"Cryptomeria japonica D. Don"	"Réunion"	"2611"	0.37	0.32	33
"Cryptomeria japonica D. Don"	"Réunion"	"2612"	0.30	0.28	31
"Cryptomeria japonica D. Don"	"Réunion"	"2613"	0.35	0.30	31
"Cryptomeria japonica D. Don"	"Réunion"	"2614"	0.33	0.31	31
"Cryptomeria japonica D. Don"	"Réunion"	"2615"	0.36	0.35	28
"Cryptomeria japonica D. Don"	"Réunion"	"2616"	0.33	0.30	32
"Cryptomeria japonica D. Don"	"Réunion"	"2617"	0.32	0.30	31
"Cryptomeria japonica D. Don"	"Réunion"	"2622"	0.30	0.28	31
"Cryptomeria japonica D. Don"	"Réunion"	"2624"	0.34	0.33	28
"Cryptomeria japonica D. Don"	"Açores"	"2708C"	0.27	0.31	28
"Cryptomeria japonica D. Don"	"Réunion"	"2960P"	0.30	0.27	33
"Cryptomeria japonica D. Don"	"Réunion"	"2961P"	0.35	0.30	28
"Cryptomeria japonica D. Don"	"Réunion"	"2962P"	0.29	0.28	32
"Cryptomeria japonica D. Don"	"Réunion"	"2963P"	0.31	0.28	31
"Cryptomeria japonica D. Don"	"Réunion"	"2964P"	0.33	0.32	33
"Cryptomeria japonica D. Don"	"Réunion"	"2965P"	0.39	0.33	29
"Cryptomeria japonica D. Don"	"Réunion"	"2966P"	0.34	0.31	31
"Cryptomeria japonica D. Don"	"Réunion"	"2967P"	0.30	0.32	31
"Cryptomeria japonica D. Don"	"Réunion"	"2968P"	0.36	0.32	32
"Cryptomeria japonica D. Don"	"Réunion"	"2969P"	0.33	0.26	35
"Cryptomeria japonica D. Don"	"Japon"	"2974P"	0.42	0.34	28
"Cryptomeria japonica D. Don"	"Japon"	"2975P"	0.42	0.34	27
"Cryptomeria japonica D. Don"	"Réunion"	"2976P"	0.35	0.29	30
"Cryptomeria japonica D. Don"	"Réunion"	"2977P"	0.32	0.36	29
"Cryptomeria japonica D. Don"	"Réunion"	"2978P"	0.35	0.36	29
"Cryptomeria japonica D. Don"	"Japon"	"2980P"	0.45	0.39	30
"Cryptomeria japonica D. Don"	"Japon"	"2981P"	0.37	0.32	30
"Cryptomeria japonica D. Don"	"Japon"	"2983P"	0.47	0.38	31
"Cryptomeria japonica D. Don"	"Réunion"	"2984P"	0.33	0.26	35
"Cryptomeria japonica D. Don"	"Réunion"	"2985P"	0.34	0.34	26
"Cryptomeria japonica D. Don"	"Réunion"	"2988P"	0.40	0.31	31
"Cryptomeria japonica D. Don"	"Réunion"	"2989P"	0.39	0.35	29
"Cryptomeria japonica D. Don"	"Réunion"	"2990P"	0.34	0.34	30
"Cryptomeria japonica D. Don"	"Réunion"	"2991P"	0.30	0.27	31
"Cryptomeria japonica D. Don"	"Réunion"	"2992P"	0.31	0.29	35
"Cryptomeria japonica D. Don"	"Réunion"	"2995P"	0.37	0.24	35
"Cryptomeria japonica D. Don"	"Réunion"	"2996P"	0.35	0.30	32
"Cryptomeria japonica D. Don"	"Réunion"	"2997P"	0.32	0.29	32
"Cryptomeria japonica D. Don"	"Réunion"	"2998P"	0.31	0.27	33
"Cryptomeria japonica D. Don"	"Réunion"	"3009P"	0.37	0.37	29
"Cryptomeria japonica D. Don"	"Réunion"	"3010P"	0.31	0.28	33
"Cryptomeria japonica D. Don"	"Réunion"	"3011P"	0.37	0.32	32
"Cryptomeria japonica D. Don"	"Réunion"	"3012P"	0.35	0.32	30
"Cryptomeria japonica D. Don"	"Réunion"	"3015P"	0.37	0.34	29
"Cryptomeria japonica D. Don"	"Réunion"	"3016P"	0.29	0.28	30
"Cryptosepalum staudtii Harms"	"Cameroun"	"0559"	0.89	0.52	25
"Cryptosepalum staudtii Harms"	"Cameroun"	"0743"	0.95	0.41	34
"Ctenolophon englerianus Mildbr."	"Gabon"	"0300"	0.93	0.53	25
"Ctenolophon englerianus Mildbr."	"Gabon"	"1007"	0.92	0.52	27
"Ctenolophon englerianus Mildbr."	"Gabon"	"1040"	0.95	0.36	35
"Cunonia austrocaledonica Brong. et Gris."	"Nouvelle Calédonie"	"0561"	0.92	0.39	31
"Cunonia austrocaledonica Brong. et Gris."	"Nouvelle Calédonie"	"2811"	1.00	0.47	27
"Cunonia linearisepala Bernardi"	"Nouvelle Calédonie"	"1749"	0.88	0.44	30
"Cupaniopsis apiocarpa Radlk."	"Nouvelle Calédonie"	"1172"	0.83	0.55	21
"Cupressus lusitanica Mill."	"Burundi"	"3039P"	0.41	0.33	27
"Cupressus lusitanica Mill."	"Burundi"	"3041P"	0.44	0.29	27
"Cupressus lusitanica Mill."	"Burundi"	"3045P"	0.42	0.33	26
"Cupressus lusitanica Mill."	"Burundi"	"3046P"	0.52	0.36	30
"Cupressus lusitanica Mill."	"Burundi"	"3051P"	0.42	0.23	28
"Cupressus lusitanica Mill."	"Burundi"	"3062P"	0.45	0.28	25
"Cylicodiscus gabunensis Harms"	"Cameroun"	"0142"	0.83	0.59	22
"Cylicodiscus gabunensis Harms"	"Cameroun"	"0354"	0.87	0.59	29
"Cylicodiscus gabunensis Harms"	"Côte d'Ivoire"	"0417"	0.77	0.41	29
"Cylicodiscus gabunensis Harms"	"Cameroun"	"0521"	1.02	0.63	20
"Cylicodiscus gabunensis Harms"	"Gabon"	"1235"	1.00	0.58	26
"Cylicodiscus gabunensis Harms"	"Gabon"	"1245"	0.96	0.41	31
"Cylicodiscus gabunensis Harms"	"Gabon"	"1262"	0.79	0.48	23
"Cylicodiscus gabunensis Harms"	"Gabon"	"1271"	1.06	0.64	19
"Cylicodiscus gabunensis Harms"	"Gabon"	"1290"	0.92	0.54	20
"Cylicodiscus gabunensis Harms"	"Gabon"	"1296"	0.91	0.47	31
"Cynometra ananta Hutch. et Dalz"	"Côte d'Ivoire"	"0263"	0.99	0.52	26
"Cynometra ananta Hutch. et Dalz"	"Côte d'Ivoire"	"0870"	0.92	0.52	26
"Cynometra hankei Harms"	"Cameroun"	"0689"	0.97	0.58	25
"Dacrycarpus imbricatus de Laub."	"Vietnam"	"0607"	0.54	0.48	24
"Dacrydium balansae Brong. et Gris."	"Nouvelle Calédonie"	"1168"	0.60	0.66	18
"Dacryodes buettneri H.J.Lam"	"Gabon"	"0402"	0.68	0.41	33
"Dacryodes buettneri H.J.Lam"	"Rép. Congo"	"0464"	0.68	0.46	29
"Dacryodes buettneri H.J.Lam"	"Gabon"	"0573"	0.58	0.37	30
"Dacryodes buettneri H.J.Lam"	"Gabon"	"0612"	0.55	0.32	35
"Dacryodes buettneri H.J.Lam"	"Gabon"	"0625"	0.57	0.39	33
"Dacryodes buettneri H.J.Lam"	"Gabon"	"0626"	0.63	0.29	35
"Dacryodes buettneri H.J.Lam"	"Gabon"	"0959"	0.57	0.43	31
"Dacryodes buettneri H.J.Lam"	"Gabon"	"0962"	0.57	0.31	36
"Dacryodes buettneri H.J.Lam"	"Gabon"	"1009"	0.59	0.32	35
"Dacryodes buettneri H.J.Lam"	"Gabon"	"1016"	0.61	0.39	32
"Dacryodes buettneri H.J.Lam"	"Gabon"	"1024"	0.58	0.36	34
"Dacryodes buettneri H.J.Lam"	"Gabon"	"1086"	0.51	0.29	
"Dacryodes buettneri H.J.Lam"	"Gabon"	"1088"	0.55	0.27	40
"Dacryodes buettneri H.J.Lam"	"Gabon"	"1092"	0.57	0.26	
"Dacryodes buettneri H.J.Lam"	"Gabon"	"1194"	0.60	0.38	32
"Dacryodes buettneri H.J.Lam"	"Gabon"	"1201"	0.55	0.53	19
"Dacryodes excelsa Vahl"	"Guadeloupe"	"0127"	0.63	0.45	28
"Dacryodes excelsa Vahl"	"Guadeloupe"	"0193"	0.56	0.41	28
"Dacryodes excelsa Vahl"	"Guadeloupe"	"1457"	0.63	0.44	29
"Dacryodes excelsa Vahl"	"Guadeloupe"	"1655"	0.61	0.47	29
"Dacryodes excelsa Vahl"	"Guadeloupe"	"1667"	0.60	0.38	32
"Dacryodes excelsa Vahl"	"Guadeloupe"	"1671"	0.66	0.46	30
"Dacryodes excelsa Vahl"	"Guadeloupe"	"3036"	0.64	0.44	27
"Dacryodes excelsa Vahl"	"Martinique"	"3071"	0.59	0.42	28
"Dacryodes excelsa Vahl"	"Martinique"	"3079"	0.55	0.43	28
"Dacryodes excelsa Vahl"	"Martinique"	"3111"	0.56	0.42	28
"Dacryodes heterotricha H.J.Lam"	"Gabon"	"0044"	0.64	0.43	24
"Dacryodes heterotricha H.J.Lam"	"Rép. Congo"	"1110"	0.76	0.49	28
"Dacryodes heterotricha H.J.Lam"	"Rép. Congo"	"1113"	0.61	0.36	31
"Dacryodes heterotricha H.J.Lam"	"Rép. Congo"	"1125"	0.69	0.29	
"Dacryodes heterotricha H.J.Lam"	"Rép. Congo"	"1126"	0.70	0.29	
"Dacryodes heterotricha H.J.Lam"	"Rép. Congo"	"1128"	0.71	0.39	31
"Dacryodes heterotricha H.J.Lam"	"Rép. Congo"	"1129"	0.75	0.50	25
"Dacryodes igaganga Aubrev. et Pellegr."	"Gabon"	"0505"	0.58	0.34	38
"Dacryodes igaganga Aubrev. et Pellegr."	"Gabon"	"0632"	0.61	0.38	30
"Dacryodes igaganga Aubrev. et Pellegr."	"Gabon"	"1037"	0.59	0.23	
"Dacryodes igaganga Aubrev. et Pellegr."	"Gabon"	"1114"	0.62	0.32	30
"Dacryodes igaganga Aubrev. et Pellegr."	"Gabon"	"1130"	0.66	0.46	29
"Dacryodes igaganga Aubrev. et Pellegr."	"Gabon"	"1133"	0.62	0.46	28
"Dacryodes igaganga Aubrev. et Pellegr."	"Gabon"	"1134"	0.59	0.56	22
"Dacryodes igaganga Aubrev. et Pellegr."	"Gabon"	"1135"	0.60	0.50	23
"Dacryodes klaineana H.J.Lam"	"Côte d'Ivoire"	"0262"	0.66	0.42	31
"Dacryodes klaineana H.J.Lam"	"Côte d'Ivoire"	"0457"	0.82	0.38	41
"Dacryodes klaineana H.J.Lam"	"Côte d'Ivoire"	"0890"	0.94	0.49	32
"Dacryodes macrophylla H.J.Lam"	"Gabon"	"1665"	0.63	0.45	26
"Dacryodes normandii Aubrev. et Pellegr."	"Gabon"	"0954"	0.62	0.33	36
"Dacryodes normandii Aubrev. et Pellegr."	"Gabon"	"1462"	0.60	0.50	25
"Dacryodes normandii Aubrev. et Pellegr."	"Gabon"	"1513"	0.56	0.45	26
"Dacryodes normandii Aubrev. et Pellegr."	"Gabon"	"1549"	0.59	0.49	27
"Dacryodes normandii Aubrev. et Pellegr."	"Gabon"	"1568"	0.56	0.42	25
"Dacryodes normandii Aubrev. et Pellegr."	"Gabon"	"1575"	0.65	0.46	29
"Dacryodes normandii Aubrev. et Pellegr."	"Gabon"	"1604"	0.57	0.44	29
"Dacryodes normandii Aubrev. et Pellegr."	"Gabon"	"1646"	0.55	0.49	24
"Dacryodes pubescens H.J.Lam"	"Rép. Congo"	"0463"	0.66	0.42	31
"Dacryodes pubescens H.J.Lam"	"Rép. Congo"	"1127"	0.67	0.45	22
"Dacryodes pubescens H.J.Lam"	"Rép. Congo"	"1131"	0.64	0.50	21
"Dacryodes pubescens H.J.Lam"	"Rép. Congo"	"1132"	0.68	0.48	29
"Dacryodes sp"	"Rép. Congo"	"0836"	0.67	0.32	
"Dalbergia baronii Bak."	"Madagascar"	"1070"	0.79	0.52	22
"Dalbergia melanoxylon Guill. et Perr."	"Sénégal"	"1630"	1.25	0.46	20
"Dalbergia melanoxylon Guill. et Perr."	"Tanzanie"	"1356A"	1.33	0.26	29
"Dalbergia monticola Bosser et Rabev."	"Madagascar"	"0120"	0.90	0.57	23
"Dalbergia monticola Bosser et Rabev."	"Madagascar"	"0320"	0.84	0.38	30
"Dalbergia sp"	"Madagascar"	"0118"	1.09	0.45	18
"Dalbergia sp"	"Madagascar"	"1409"	1.01	0.31	28
"Dalbergia sp"	"Madagascar"	"1433"	0.98	0.52	17
"Dalbergia sp"	"Madagascar"	"1456"	1.16	0.64	
"Dalbergia spruceana Benth."	"Brésil"	"0201V"	1.04	0.54	21
"Daniellia klainei Pierre"	"Gabon"	"0109"	0.50	0.48	25
"Daniellia klainei Pierre"	"Rép. Congo"	"0487"	0.49	0.27	38
"Daniellia ogea Rolfe"	"Sénégal"	"0616"	0.48	0.37	28
"Daniellia oliveri Hutch. et Dalz"	"Sénégal"	"0613"	0.59	0.26	36
"Daniellia oliveri Hutch. et Dalz"	"Sénégal"	"0615"	0.59	0.29	29
"Daniellia oliveri Hutch. et Dalz"	"Côte d'Ivoire"	"0672"	0.61	0.40	21
"Daniellia oliveri Hutch. et Dalz"	"Sénégal"	"0711"	0.59	0.26	33
"Daniellia oliveri Hutch. et Dalz"	"Côte d'Ivoire"	"0726"	0.50	0.22	38
"Daniellia oliveri Hutch. et Dalz"	"Sénégal"	"1103"	0.62	0.29	35
"Daniellia oliveri Hutch. et Dalz"	"Sénégal"	"1108"	0.69	0.39	32
"Daniellia oliveri Hutch. et Dalz"	"Sénégal"	"1112"	0.61	0.31	29
"Daniellia oliveri Hutch. et Dalz"	"Mali"	"2058"	0.51	0.33	30
"Daniellia oliveri Hutch. et Dalz"	"Mali"	"2065"	0.59	0.33	28
"Daniellia soyauxii Rolfe"	"Gabon"	"0853"	0.57	0.40	25
"Daniellia sp"	"Guinée"	"0007"	0.56	0.36	29
"Daniellia sp"	"Cameroun"	"0162"	0.55	0.50	31
"Daniellia sp"	"Gabon"	"0357"	0.50	0.55	27
"Daniellia thurifera Benn."	"Côte d'Ivoire"	"0888"	0.61	0.34	35
"Daniellia thurifera Benn."	"Guinée"	"1702"	0.50	0.39	31
"Daniellia thurifera Benn."	"Côte d'Ivoire"	"2121"	0.45	0.52	26
"Daniellia thurifera Benn."	"Côte d'Ivoire"	"2130"	0.44	0.34	31
"Daniellia thurifera Benn."	"Côte d'Ivoire"	"2157"	0.53	0.49	28
"Daniellia thurifera Benn."	"Côte d'Ivoire"	"2160"	0.53	0.42	28
"Dendrobangia boliviana Rusby"	"Guyane francaise"	"2213"	0.81	0.59	27
"Dendrobangia boliviana Rusby"	"Guyane francaise"	"2251"	0.81	0.59	28
"Dendrobangia boliviana Rusby"	"Guyane francaise"	"2253"	0.78	0.57	28
"Desbordesia glaucescens Van Tiegh."	"Gabon"	"0069"	1.11	0.62	18
"Desbordesia glaucescens Van Tiegh."	"Gabon"	"1212"	1.06	0.72	24
"Desbordesia glaucescens Van Tiegh."	"Gabon"	"1268"	1.06	0.51	33
"Desbordesia glaucescens Van Tiegh."	"Gabon"	"1284"	0.97	0.46	39
"Desbordesia glaucescens Van Tiegh."	"Cameroun"	"2186"	1.03	0.62	25
"Detarium macrocarpum Harms"	"Gabon"	"2028"	0.62	0.36	23
"Detarium macrocarpum Harms"	"Gabon"	"2036"	0.67	0.35	24
"Detarium macrocarpum Harms"	"Gabon"	"2043"	0.65	0.40	24
"Detarium macrocarpum Harms"	"Gabon"	"2170"	0.64	0.39	23
"Detarium macrocarpum Harms"	"Gabon"	"2175"	0.76	0.45	25
"Detarium macrocarpum Harms"	"Gabon"	"2176"	0.64	0.34	23
"Detarium macrocarpum Harms"	"Gabon"	"2179"	0.66	0.35	24
"Detarium senegalense Gmel."	"Mali"	"0298"	0.74	0.45	26
"Dialium aubrevillei Pellegr."	"Gabon"	"1029"	0.79	0.31	37
"Dialium bipindense Harms"	"Gabon"	"0077"	1.08	0.64	18
"Dialium cochinchinense Pierre"	"Vietnam"	"0528"	1.09	0.60	23
"Dialium dinklagei Harms"	"Côte d'Ivoire"	"0460"	0.94	0.51	24
"Dialium dinklagei Harms"	"Gabon"	"0889"	0.93	0.46	31
"Dialium indum L."	"Malaisie péninsulaire"	"3195C"	1.00	0.65	24
"Dialium pachyphyllum Harms"	"Gabon"	"1021"	1.06	0.60	23
"Dialium pachyphyllum Harms"	"Gabon"	"1032"	1.00	0.62	23
"Dialium sp"	"Gabon"	"1658"	0.79	0.43	27
"Dicorynia guianensis Amsh."	"Guyane francaise"	"0016"	0.83	0.57	26
"Dicorynia guianensis Amsh."	"Guyane francaise"	"0269"	0.74	0.56	26
"Dicorynia guianensis Amsh."	"Guyane francaise"	"0707"	0.77	0.48	28
"Dicorynia guianensis Amsh."	"Guyane francaise"	"1053"	0.74	0.34	36
"Dicorynia guianensis Amsh."	"Guyane francaise"	"1160"	0.79	0.38	34
"Dicorynia guianensis Amsh."	"Guyane francaise"	"1566"	0.72	0.51	29
"Dicorynia guianensis Amsh."	"Guyane francaise"	"1572"	0.74	0.53	29
"Dicorynia guianensis Amsh."	"Guyane francaise"	"1573"	0.78	0.53	28
"Dicorynia guianensis Amsh."	"Guyane francaise"	"2576"	0.76	0.54	25
"Dicorynia guianensis Amsh."	"Guyane francaise"	"0007G"	0.74	0.50	29
"Dicorynia guianensis Amsh."	"Guyane francaise"	"0022G"	0.76	0.45	30
"Dicorynia guianensis Amsh."	"Guyane francaise"	"0023G"	0.84	0.51	28
"Dicorynia guianensis Amsh."	"Guyane francaise"	"0175G"	0.81	0.49	27
"Dicorynia guianensis Amsh."	"Guyane francaise"	"0179G"	0.87	0.51	28
"Dicorynia guianensis Amsh."	"Guyane francaise"	"0179Z"	0.86	0.47	29
"Dicorynia guianensis Amsh."	"Guyane francaise"	"0180G"	0.85	0.46	31
"Dicorynia guianensis Amsh."	"Guyane francaise"	"0180Z"	0.85	0.47	30
"Dicorynia guianensis Amsh."	"Guyane francaise"	"0181G"	0.81	0.50	28
"Dicorynia guianensis Amsh."	"Guyane francaise"	"0181Z"	0.82	0.53	27
"Dicorynia guianensis Amsh."	"Guyane francaise"	"0182G"	0.81	0.46	29
"Dicorynia guianensis Amsh."	"Guyane francaise"	"0182Z"	0.81	0.50	27
"Dicorynia guianensis Amsh."	"Guyane francaise"	"0183G"	0.88	0.51	29
"Dicorynia guianensis Amsh."	"Guyane francaise"	"0183Z"	0.89	0.53	29
"Dicorynia guianensis Amsh."	"Guyane francaise"	"0184G"	0.72	0.44	29
"Dicorynia guianensis Amsh."	"Guyane francaise"	"0184Z"	0.73	0.48	27
"Dicorynia guianensis Amsh."	"Guyane francaise"	"0185G"	0.82	0.42	32
"Dicorynia guianensis Amsh."	"Guyane francaise"	"0185Z"	0.81	0.40	33
"Dicorynia guianensis Amsh."	"Guyane francaise"	"0186G"	0.78	0.52	27
"Dicorynia guianensis Amsh."	"Guyane francaise"	"0186Z"	0.86	0.49	28
"Dicorynia guianensis Amsh."	"Guyane francaise"	"0187G"	0.75	0.41	30
"Dicorynia guianensis Amsh."	"Guyane francaise"	"0187Z"	0.75	0.45	26
"Dicorynia guianensis Amsh."	"Guyane francaise"	"0188G"	0.84	0.51	28
"Dicorynia guianensis Amsh."	"Guyane francaise"	"0189G"	0.76	0.44	26
"Dicorynia guianensis Amsh."	"Guyane francaise"	"0189Z"	0.76	0.45	26
"Dicorynia guianensis Amsh."	"Guyane francaise"	"0190G"	0.76	0.41	27
"Dicorynia guianensis Amsh."	"Guyane francaise"	"0190Z"	0.80	0.47	25
"Dicorynia guianensis Amsh."	"Guyane francaise"	"0191G"	0.74	0.40	28
"Dicorynia guianensis Amsh."	"Guyane francaise"	"0191Z"	0.72	0.39	29
"Dicorynia guianensis Amsh."	"Guyane francaise"	"0192G"	0.82	0.52	29
"Dicorynia guianensis Amsh."	"Guyane francaise"	"0192Z"	0.78	0.51	28
"Dicorynia guianensis Amsh."	"Guyane francaise"	"0193G"	0.83	0.49	28
"Dicorynia guianensis Amsh."	"Guyane francaise"	"0193Z"	0.82	0.50	26
"Dicorynia guianensis Amsh."	"Guyane francaise"	"0194G"	0.80	0.46	29
"Dicorynia guianensis Amsh."	"Guyane francaise"	"0194Z"	0.75	0.45	29
"Dicorynia guianensis Amsh."	"Guyane francaise"	"0314G"	0.84	0.44	34
"Didelotia brevipaniculata J.Leon."	"Cameroun"	"0738"	0.68	0.33	39
"Didelotia idae Oldeman de Wit et Leon."	"Côte d'Ivoire"	"2337"	0.68	0.45	28
"Didelotia idae Oldeman de Wit et Leon."	"Côte d'Ivoire"	"2341"	0.62	0.46	29
"Didelotia idae Oldeman de Wit et Leon."	"Côte d'Ivoire"	"2344"	0.57	0.41	28
"Didelotia letouzeyi Pellegr."	"Cameroun"	"0670"	0.60	0.31	
"Didelotia letouzeyi Pellegr."	"Cameroun"	"0682"	0.59	0.34	33
"Didelotia letouzeyi Pellegr."	"Gabon"	"1480"	0.69	0.50	32
"Didelotia letouzeyi Pellegr."	"Gabon"	"1598"	0.69	0.54	25
"Didelotia letouzeyi Pellegr."	"Gabon"	"1624"	0.68	0.46	29
"Dilobeia tenuinervis Bosser et Rabevohitra"	"Madagascar"	"1225"	0.94	0.78	24
"Dilobeia thouarsii Roem. et Schult."	"Madagascar"	"0324"	1.01	0.43	
"Dilobeia thouarsii Roem. et Schult."	"Madagascar"	"0364"	1.03	0.58	37
"Dilobeia thouarsii Roem. et Schult."	"Madagascar"	"1489"	1.00	0.53	36
"Dilobeia thouarsii Roem. et Schult."	"Madagascar"	"1494"	0.98	0.45	37
"Dilobeia thouarsii Roem. et Schult."	"Madagascar"	"1503"	1.07	0.61	31
"Dimorphandra polyandra R.Ben."	"Guyane francaise"	"1623"	0.75	0.46	25
"Dimorphandra polyandra R.Ben."	"Guyane francaise"	"1626"	0.70	0.57	19
"Dimorphandra polyandra R.Ben."	"Guyane francaise"	"1661"	0.70	0.40	32
"Dimorphandra polyandra R.Ben."	"Guyane francaise"	"2233"	0.71	0.53	26
"Dimorphandra polyandra R.Ben."	"Guyane francaise"	"2235"	0.71	0.52	26
"Dimorphandra polyandra R.Ben."	"Guyane francaise"	"2241"	0.71	0.56	28
"Dimorphandra polyandra R.Ben."	"Guyane francaise"	"0077G"	0.71	0.43	30
"Dinizia excelsa Ducke"	"Brésil"	"0196V"	1.11	0.58	22
"Dinizia excelsa Ducke"	"Brésil"	"0233V"	1.03	0.61	23
"Diogoa zenkeri Exell et Mendonca"	"Rép. Congo"	"1384"	0.81	0.49	29
"Diogoa zenkeri Exell et Mendonca"	"Rép. Congo"	"1391"	0.84	0.35	
"Diospyros mespiliformis Hochst."	"Mali"	"2066"	0.93	0.58	25
"Diospyros mespiliformis Hochst."	"Mali"	"2071"	0.84	0.54	29
"Diospyros mespiliformis Hochst."	"Mali"	"2080"	0.79	0.48	29
"Diospyros mespiliformis Hochst."	"Mali"	"2087"	0.80	0.55	29
"Diospyros mespiliformis Hochst."	"Mali"	"2088"	0.85	0.53	28
"Diospyros revoluta Poir."	"Guadeloupe"	"0169"	0.68	0.46	28
"Diospyros sanza-minika A.Chev."	"Côte d'Ivoire"	"0245"	0.93	0.51	32
"Diospyros sanza-minika A.Chev."	"Côte d'Ivoire"	"0441"	0.78	0.44	30
"Diplotropis purpurea Amsh."	"Guyane francaise"	"0060"	0.87	0.51	19
"Diplotropis purpurea Amsh."	"Guyane francaise"	"0657"	0.96	0.35	37
"Diplotropis purpurea Amsh."	"Guyane francaise"	"1886"	0.98	0.60	23
"Diplotropis purpurea Amsh."	"Guyane francaise"	"1888"	0.89	0.59	21
"Diplotropis purpurea Amsh."	"Guyane francaise"	"1891"	0.85	0.59	24
"Diplotropis purpurea Amsh."	"Brésil Amazonie"	"1967"	0.94	0.59	19
"Diplotropis purpurea Amsh."	"Guyane francaise"	"0041G"	0.81	0.53	27
"Diplotropis purpurea Amsh."	"Guyane francaise"	"0063G"	0.96	0.51	22
"Diplotropis purpurea Amsh."	"Guyane francaise"	"0271G"	0.88	0.50	26
"Diplotropis purpurea Amsh."	"Guyane francaise"	"0368G"	1.00	0.58	22
"Diplotropis purpurea Amsh. var.leptophylla Amsh."	"Guyane francaise"	"2516"	0.90	0.51	19
"Dipterocarpus alatus Roxb."	"Cambodge"	"0090"	0.79	0.48	26
"Dipterocarpus costatus Gaertn.f."	"Cambodge"	"0988"	0.85	0.43	35
"Dipterocarpus costatus Gaertn.f."	"Cambodge"	"1055"	0.91		
"Dipterocarpus costatus Gaertn.f."	"Cambodge"	"1099"	0.76	0.33	
"Dipterocarpus grandiflorus Bl."	"Philippines"	"1775"	0.71	0.46	36
"Dipterocarpus obtusifolius Teysm."	"Vietnam"	"0511"	0.79	0.46	35
"Dipterocarpus obtusifolius Teysm."	"Cambodge"	"0512"	0.73	0.33	28
"Dipterocarpus sp"	"Cambodge"	"0015"	0.82	0.45	28
"Dipterocarpus sp"	"Philippines"	"2205"	0.67	0.51	28
"Dipterocarpus sp"	"Philippines"	"2286"	0.71	0.51	30
"Dipteryx odorata Willd."	"Guyane francaise"	"0237"	1.11	0.42	23
"Dipteryx odorata Willd."	"Guyane francaise"	"2582"	1.03	0.69	21
"Dipteryx odorata Willd."	"Brésil"	"2905"	0.99	0.62	21
"Dipteryx odorata Willd."	"Brésil"	"3019"	1.01	0.63	19
"Dipteryx odorata Willd."	"Brésil"	"0031V"	1.07	0.67	23
"Dipteryx odorata Willd."	"Brésil"	"0051V"	1.07	0.65	24
"Dipteryx odorata Willd."	"Brésil"	"0078V"	1.08	0.67	23
"Dipteryx odorata Willd."	"Brésil"	"0109V"	1.11	0.55	21
"Dipteryx odorata Willd."	"Guyane francaise"	"1191G"	1.18	0.63	22
"Dipteryx polyphylla Huber"	"Brésil"	"3064"	1.09	0.69	19
"Dipteryx polyphylla Huber"	"Brésil"	"0062V"	0.98	0.58	21
"Dipteryx polyphylla Huber"	"Brésil"	"0074V"	1.09	0.69	22
"Dipteryx polyphylla Huber"	"Brésil"	"0092V"	1.06	0.63	22
"Dipteryx polyphylla Huber"	"Brésil"	"0110V"	1.02	0.56	21
"Dipteryx punctata Amsh."	"Guyane francaise"	"0090G"	1.14	0.64	25
"Dipteryx punctata Amsh."	"Guyane francaise"	"0154G"	1.02	0.64	24
"Dipteryx punctata Amsh."	"Guyane francaise"	"0353G"	1.14	0.67	25
"Discoglypremna caloneura Prain"	"Côte d'Ivoire"	"0433"	0.42	0.39	28
"Discoglypremna caloneura Prain"	"Gabon"	"1739"	0.40	0.25	30
"Discoglypremna caloneura Prain"	"Gabon"	"1743"	0.39	0.31	27
"Discoglypremna caloneura Prain"	"Gabon"	"1747"	0.38	0.33	27
"Discoglypremna caloneura Prain"	"Gabon"	"1751"	0.39	0.35	27
"Discoglypremna caloneura Prain"	"Gabon"	"1755"	0.41	0.29	32
"Distemonanthus benthamianus Baill."	"Gabon"	"0035"	0.72	0.42	24
"Distemonanthus benthamianus Baill."	"Gabon"	"0222"	0.69	0.45	21
"Distemonanthus benthamianus Baill."	"Gabon"	"0369"	0.85	0.64	27
"Distemonanthus benthamianus Baill."	"Côte d'Ivoire"	"0379"	0.74	0.48	24
"Distemonanthus benthamianus Baill."	"Côte d'Ivoire"	"0783"	0.67	0.44	24
"Distemonanthus benthamianus Baill."	"Cameroun"	"1928"	0.75	0.50	25
"Distemonanthus benthamianus Baill."	"Côte d'Ivoire"	"2114"	0.76	0.45	21
"Distemonanthus benthamianus Baill."	"Cameroun"	"2192"	0.67	0.40	21
"Dryobalanops sp"	"Indonésie"	"2232"	0.53	0.46	25
"Dryobalanops sumatrensis (Gmel.) Kosterm."	"Malaisie n.p."	"2077"	0.79	0.56	28
"Dryobalanops sumatrensis (Gmel.) Kosterm."	"Malaisie n.p."	"2193"	0.77	0.55	26
"Dryobalanops sumatrensis (Gmel.) Kosterm."	"Malaisie n.p."	"2077A"	0.66	0.49	26
"Drypetes gossweileri Moore"	"Rép. Congo"	"0489"	0.80	0.51	29
"Drypetes gossweileri Moore"	"Rép. Congo"	"0496"	0.77	0.50	28
"Drypetes variabilis Vitt."	"Guyane francaise"	"2216"	0.96	0.63	27
"Drypetes variabilis Vitt."	"Guyane francaise"	"2256"	0.88	0.61	27
"Drypetes variabilis Vitt."	"Guyane francaise"	"2277"	0.95	0.62	26
"Duabanga moluccana Bl."	"Indonésie"	"2524"	0.50	0.36	28
"Duabanga moluccana Bl."	"Indonésie"	"2530"	0.50	0.42	26
"Dysoxylum loureiri Pierre"	"Vietnam"	"0135"	0.82	0.51	25
"Dysoxylum macranthum C.DC."	"Nouvelle Calédonie"	"0250"	0.92	0.51	27
"Dysoxylum rufescens Vieil."	"Nouvelle Calédonie"	"0565"	0.89	0.58	26
"Dysoxylum rufescens Vieil."	"Nouvelle Calédonie"	"1752"	0.89	0.57	27
"Dysoxylum rufescens Vieil."	"Nouvelle Calédonie"	"2850"	0.95	0.57	30
"Dysoxylum sp"	"Nouvelle Calédonie"	"0820"	0.64	0.56	19
"Dysoxylum sp"	"Nouvelle Calédonie"	"2819"	0.99	0.61	28
"Dysoxylum translucidum Hook."	"Vietnam"	"0131"	0.61	0.43	25
"Elaeocarpus angustifolius Bl."	"Nouvelle Calédonie"	"0812"	0.49	0.39	29
"Elaeocarpus angustifolius Bl."	"Nouvelle Calédonie"	"1803"	0.55	0.39	30
"Elaeocarpus angustifolius Bl."	"Nouvelle Calédonie"	"1864"	0.49	0.35	29
"Elaeocarpus angustifolius Bl."	"Nouvelle Calédonie"	"2138"	0.50	0.39	27
"Elaeocarpus angustifolius Bl."	"Nouvelle Calédonie"	"2153"	0.49	0.37	26
"Elaeocarpus angustifolius Bl."	"Nouvelle Calédonie"	"2156"	0.51	0.37	27
"Elaeocarpus angustifolius Bl."	"Nouvelle Calédonie"	"2754"	0.50	0.38	30
"Elaeocarpus angustifolius Bl."	"Nouvelle Calédonie"	"2760"	0.49	0.35	28
"Elaeocarpus comptoni Bak.f. var.thyensis Guillaum."	"Nouvelle Calédonie"	"0815"	0.75	0.32	33
"Elaeocarpus comptoni Bak.f. var.thyensis Guillaum."	"Nouvelle Calédonie"	"2230"	0.75	0.47	25
"Elaeocarpus speciosus Brong. et Gris."	"Nouvelle Calédonie"	"0566"	0.78	0.40	30
"Elaeodendron sp"	"Comores"	"0331"	0.89	0.56	30
"Elaeodendron sp"	"Madagascar"	"1521"	0.85	0.62	30
"Elaeodendron sp"	"Madagascar"	"1527"	0.88	0.60	31
"Enantia chlorantha Oliv."	"Cameroun"	"0138"	0.50	0.44	22
"Enantia chlorantha Oliv."	"Cameroun"	"0637"	0.54	0.34	28
"Enantia chlorantha Oliv."	"Cameroun"	"0874"	0.58	0.29	32
"Endlicheria sp"	"Brésil"	"0199V"	0.63	0.46	27
"Endodesmia calophylloides Benth."	"Cameroun"	"0276"	0.73	0.49	29
"Endodesmia calophylloides Benth."	"Gabon"	"1031"	0.85	0.49	35
"Engelhardtia roxburghiana Wall."	"Vietnam"	"0256"	0.68	0.34	35
"Entandrophragma angolense C.DC."	"Côte d'Ivoire"	"0026"	0.54	0.33	36
"Entandrophragma angolense C.DC."	"Côte d'Ivoire"	"0085"	0.64	0.38	26
"Entandrophragma angolense C.DC."	"Rép. Congo"	"0462"	0.53	0.35	30
"Entandrophragma angolense C.DC."	"Côte d'Ivoire"	"0510"	0.55	0.33	36
"Entandrophragma angolense C.DC."	"Rép. Congo"	"0787"	0.54	0.37	29
"Entandrophragma angolense C.DC."	"RCA"	"0935"	0.59	0.29	
"Entandrophragma angolense C.DC."	"Côte d'Ivoire"	"1146"	0.55	0.27	
"Entandrophragma angolense C.DC."	"Rép. Congo"	"1916"	0.51	0.40	30
"Entandrophragma angolense C.DC."	"Côte d'Ivoire"	"2249"	0.64	0.46	27
"Entandrophragma candollei Harms"	"Côte d'Ivoire"	"0030"	0.78	0.34	35
"Entandrophragma candollei Harms"	"Côte d'Ivoire"	"0075"	0.70	0.38	31
