Repository: ghislainv/wood-density-Cirad

# wood-density-Cirad

The `wood-density-Cirad` GitHub repository includes the R script, data and results associated to the following scientific article:

**Vieilledent G., F. J. Fischer, J. Chave, D. Guibal, P. Langbour and J. Gérard.** New formula and conversion factor to compute tree species basic wood density from a global wood technology database. in review.

## Summary

1. Basic wood density is an important ecological trait for the study of woody plants. It is important to characterize species performance and fitness in community ecology, and to compute tree and forest biomass in carbon cycle studies.

File: data/wsg/Cirad.wsg/Wood_Density_Cirad.txt (part 3 of 7)
"Species"	"Country"	"Code"	"D12"	"R"	"S"
"Entandrophragma candollei Harms"	"Côte d'Ivoire"	"0941"	0.60	0.30	34
"Entandrophragma candollei Harms"	"Cameroun"	"2245"	0.68	0.47	27
"Entandrophragma congoense A.Chev."	"Rép. Congo"	"1930"	0.51	0.45	27
"Entandrophragma cylindricum Sprague"	"Cameroun"	"0028"	0.72	0.32	33
"Entandrophragma cylindricum Sprague"	"Cameroun"	"0029"	0.72	0.35	30
"Entandrophragma cylindricum Sprague"	"Côte d'Ivoire"	"0088"	0.61	0.35	25
"Entandrophragma cylindricum Sprague"	"Cameroun"	"0113"	0.69	0.34	33
"Entandrophragma cylindricum Sprague"	"RCA"	"0301"	0.69	0.37	30
"Entandrophragma cylindricum Sprague"	"RCA"	"0303"	0.70	0.37	29
"Entandrophragma cylindricum Sprague"	"RCA"	"0938"	0.68	0.40	30
"Entandrophragma cylindricum Sprague"	"Côte d'Ivoire"	"1080"	0.69	0.43	29
"Entandrophragma cylindricum Sprague"	"Côte d'Ivoire"	"1970"	0.77	0.49	28
"Entandrophragma cylindricum Sprague"	"RCA"	"1980"	0.74	0.45	30
"Entandrophragma cylindricum Sprague"	"Côte d'Ivoire"	"1985"	0.59	0.39	26
"Entandrophragma cylindricum Sprague"	"Côte d'Ivoire"	"2004"	0.68	0.44	24
"Entandrophragma cylindricum Sprague"	"Cameroun"	"2009"	0.72	0.35	32
"Entandrophragma cylindricum Sprague"	"Cameroun"	"2010"	0.71	0.41	32
"Entandrophragma cylindricum Sprague"	"RCA"	"2021"	0.73	0.49	30
"Entandrophragma cylindricum Sprague"	"RCA"	"2060"	0.64	0.44	27
"Entandrophragma cylindricum Sprague"	"RCA"	"2061"	0.65	0.42	27
"Entandrophragma cylindricum Sprague"	"Côte d'Ivoire"	"2072"	0.66	0.41	25
"Entandrophragma cylindricum Sprague"	"RCA"	"2158"	0.70	0.45	26
"Entandrophragma cylindricum Sprague"	"RCA"	"2259"	0.73	0.49	28
"Entandrophragma excelsum Sprague"	"Burundi"	"2993"	0.51	0.42	30
"Entandrophragma excelsum Sprague"	"Burundi"	"3000"	0.50	0.41	30
"Entandrophragma excelsum Sprague"	"Burundi"	"2986P"	0.48	0.43	26
"Entandrophragma utile Sprague"	"Cameroun"	"0027"	0.67	0.31	39
"Entandrophragma utile Sprague"	"Côte d'Ivoire"	"0031"	0.55	0.31	34
"Entandrophragma utile Sprague"	"Côte d'Ivoire"	"0114"	0.59	0.34	30
"Entandrophragma utile Sprague"	"RCA"	"0945"	0.65	0.42	30
"Entandrophragma utile Sprague"	"Côte d'Ivoire"	"0956"	0.60	0.37	26
"Entandrophragma utile Sprague"	"Cameroun"	"1048"	0.60	0.45	25
"Entandrophragma utile Sprague"	"Côte d'Ivoire"	"1089"	0.61	0.40	23
"Entandrophragma utile Sprague"	"Rép. Congo"	"1242"	0.64	0.34	36
"Entandrophragma utile Sprague"	"Côte d'Ivoire"	"1740"	0.64	0.38	29
"Enterolobium contortisiliquum Morong"	"Paraguay"	"2830"	0.49	0.33	25
"Enterolobium contortisiliquum Morong"	"Brésil Amazonie"	"2646C"	0.48	0.34	20
"Enterolobium contortisiliquum Morong"	"Paraguay"	"2886C"	0.51	0.30	27
"Enterolobium oldemannii Barneby et Grimes"	"Guyane francaise"	"1651"	0.93	0.60	27
"Enterolobium schomburgkii Benth."	"Guyane francaise"	"0223"	0.81	0.53	27
"Enterolobium schomburgkii Benth."	"Guyane francaise"	"0765"	0.78	0.58	23
"Enterolobium schomburgkii Benth."	"Guyane francaise"	"1514"	0.86	0.57	27
"Enterolobium schomburgkii Benth."	"Guyane francaise"	"1627"	0.85	0.61	23
"Enterolobium schomburgkii Benth."	"Guyane francaise"	"2540"	0.95	0.57	23
"Enterolobium schomburgkii Benth."	"Brésil"	"3013"	0.68	0.50	24
"Enterolobium schomburgkii Benth."	"Brésil"	"0039V"	0.80	0.51	28
"Enterolobium schomburgkii Benth."	"Brésil"	"0054V"	0.74	0.48	27
"Enterolobium schomburgkii Benth."	"Guyane francaise"	"0064G"	0.91	0.51	28
"Enterolobium schomburgkii Benth."	"Brésil"	"0082V"	0.79	0.56	27
"Enterolobium schomburgkii Benth."	"Brésil"	"0104V"	0.72	0.50	25
"Enterolobium schomburgkii Benth."	"Guyane francaise"	"0167G"	0.90	0.46	27
"Enterolobium schomburgkii Benth."	"Brésil"	"0172V"	0.78	0.50	23
"Enterolobium schomburgkii Benth."	"Guyane francaise"	"0270G"	0.91	0.54	27
"Enterolobium schomburgkii Benth."	"Brésil Amazonie"	"2656C"	0.79	0.44	23
"Eperua falcata Aubl."	"Guyane francaise"	"1570"	0.86	0.32	27
"Eperua falcata Aubl."	"Guyane francaise"	"1574"	0.86	0.39	29
"Eperua falcata Aubl."	"Guyane francaise"	"1576"	0.90	0.27	38
"Eperua falcata Aubl."	"Guyane francaise"	"1981"	0.84	0.43	21
"Eperua falcata Aubl."	"Guyane francaise"	"1992"	0.87	0.42	21
"Eperua falcata Aubl."	"Guyane francaise"	"2722"	0.91	0.42	21
"Eperua falcata Aubl."	"Guyane francaise"	"2723"	0.80	0.40	20
"Eperua falcata Aubl."	"Guyane francaise"	"2724"	0.90	0.39	22
"Eperua falcata Aubl."	"Guyane francaise"	"2733"	0.99	0.47	22
"Eperua falcata Aubl."	"Guyane francaise"	"0019G"	1.00	0.35	26
"Eperua falcata Aubl."	"Guyane francaise"	"0019Z"	0.79	0.37	31
"Eperua falcata Aubl."	"Guyane francaise"	"0027G"	0.89	0.34	28
"Eperua falcata Aubl."	"Guyane francaise"	"0155G"	0.88	0.31	31
"Eperua falcata Aubl."	"Guyane francaise"	"0158G"	0.85	0.40	28
"Eperua falcata Aubl."	"Guyane francaise"	"0159G"	0.91	0.34	30
"Eperua falcata Aubl."	"Guyane francaise"	"0160G"	0.74	0.37	25
"Eperua falcata Aubl."	"Guyane francaise"	"0161G"	0.85	0.34	28
"Eperua falcata Aubl."	"Guyane francaise"	"0162G"	0.90	0.39	27
"Eperua falcata Aubl."	"Guyane francaise"	"0164G"	0.84	0.33	31
"Eperua falcata Aubl."	"Guyane francaise"	"0165G"	0.86	0.36	32
"Eperua falcata Aubl."	"Guyane francaise"	"0168G"	0.86	0.29	35
"Eperua falcata Aubl."	"Guyane francaise"	"0170G"	0.87	0.42	27
"Eperua falcata Aubl."	"Guyane francaise"	"0171G"	0.74	0.36	27
"Eperua falcata Aubl."	"Guyane francaise"	"0172G"	0.81	0.26	36
"Eperua falcata Aubl."	"Guyane francaise"	"0177G"	0.83	0.40	27
"Eperua falcata Aubl."	"Guyane francaise"	"0200G"	0.73	0.32	29
"Eperua falcata Aubl."	"Guyane francaise"	"0201G"	0.89	0.37	27
"Eperua falcata Aubl."	"Guyane francaise"	"0202G"	0.80	0.37	27
"Eperua falcata Aubl."	"Guyane francaise"	"0203G"	0.87	0.31	32
"Eperua falcata Aubl."	"Guyane francaise"	"0205G"	0.85	0.46	24
"Eperua falcata Aubl."	"Guyane francaise"	"0206G"	0.89	0.41	26
"Eperua falcata Aubl."	"Guyane francaise"	"0207G"	0.86	0.33	29
"Eperua falcata Aubl."	"Guyane francaise"	"0208G"	0.85	0.44	27
"Eperua falcata Aubl."	"Guyane francaise"	"0210G"	0.88	0.37	26
"Eperua falcata Aubl."	"Guyane francaise"	"0214G"	0.99	0.48	30
"Eperua falcata Aubl."	"Guyane francaise"	"0215G"	0.83	0.33	34
"Eperua falcata Aubl."	"Guyane francaise"	"0216G"	0.81	0.30	31
"Eperua falcata Aubl."	"Guyane francaise"	"0218G"	0.84	0.35	28
"Eperua falcata Aubl."	"Guyane francaise"	"0219G"	0.84	0.33	28
"Eperua falcata Aubl."	"Guyane francaise"	"0221G"	0.85	0.37	26
"Eperua falcata Aubl."	"Guyane francaise"	"0222G"	0.86	0.37	30
"Eperua falcata Aubl."	"Guyane francaise"	"0223G"	0.92	0.33	34
"Eperua falcata Aubl."	"Guyane francaise"	"0229G"	0.83	0.37	28
"Eperua falcata Aubl."	"Guyane francaise"	"0230G"	0.83	0.33	30
"Eperua falcata Aubl."	"Guyane francaise"	"0232G"	0.79	0.28	36
"Eperua falcata Aubl."	"Guyane francaise"	"0236G"	0.90	0.33	31
"Eperua falcata Aubl."	"Guyane francaise"	"0237G"	0.81	0.34	23
"Eperua falcata Aubl."	"Guyane francaise"	"0238G"	0.84	0.30	30
"Eperua falcata Aubl."	"Guyane francaise"	"0239G"	0.88	0.36	33
"Eperua falcata Aubl."	"Guyane francaise"	"0240G"	0.79	0.31	28
"Eperua falcata Aubl."	"Guyane francaise"	"0243G"	0.86	0.35	27
"Eperua falcata Aubl."	"Guyane francaise"	"0244G"	0.84	0.33	26
"Eperua falcata Aubl."	"Guyane francaise"	"0245G"	0.91	0.39	27
"Eperua falcata Aubl."	"Guyane francaise"	"0246G"	0.82	0.30	27
"Eperua falcata Aubl."	"Guyane francaise"	"0247G"	0.78	0.28	31
"Eperua falcata Aubl."	"Guyane francaise"	"0248G"	0.86	0.37	32
"Eperua falcata Aubl."	"Guyane francaise"	"0273G"	0.85	0.44	27
"Eperua falcata Aubl."	"Guyane francaise"	"0296G"	0.85	0.33	30
"Eperua falcata Aubl."	"Guyane francaise"	"0297G"	0.86	0.38	29
"Eperua falcata Aubl."	"Guyane francaise"	"0386G"	0.98	0.33	
"Eperua falcata Aubl."	"Guyane francaise"	"0389G"	0.81	0.15	
"Eperua grandiflora Benth."	"Guyane francaise"	"2591"	0.95	0.51	25
"Eperua grandiflora Benth."	"Guyane francaise"	"2593"	0.99	0.51	23
"Eperua grandiflora Benth."	"Guyane francaise"	"2726"	0.99	0.45	24
"Eperua grandiflora Benth."	"Guyane francaise"	"2727"	0.97	0.49	24
"Eperua grandiflora Benth."	"Guyane francaise"	"2728"	0.88	0.43	23
"Eperua grandiflora Benth."	"Guyane francaise"	"2731"	0.92	0.44	26
"Eperua grandiflora Benth."	"Guyane francaise"	"0156G"	0.94	0.49	30
"Eperua grandiflora Benth."	"Guyane francaise"	"0157G"	0.97	0.47	30
"Eperua grandiflora Benth."	"Guyane francaise"	"0166G"	0.90	0.46	29
"Eperua grandiflora Benth."	"Guyane francaise"	"0213G"	0.96	0.40	32
"Eperua grandiflora Benth."	"Guyane francaise"	"0217G"	0.87	0.42	27
"Eperua grandiflora Benth."	"Guyane francaise"	"0220G"	0.86	0.45	28
"Eperua grandiflora Benth."	"Guyane francaise"	"0224G"	0.99	0.39	30
"Eperua grandiflora Benth."	"Guyane francaise"	"0225G"	0.92	0.41	29
"Eperua grandiflora Benth."	"Guyane francaise"	"0226G"	0.94	0.37	27
"Eperua grandiflora Benth."	"Guyane francaise"	"0227G"	0.93	0.45	26
"Eperua grandiflora Benth."	"Guyane francaise"	"0228G"	0.94	0.43	29
"Eperua grandiflora Benth."	"Guyane francaise"	"0233G"	0.80	0.46	31
"Eperua grandiflora Benth."	"Guyane francaise"	"0235G"	0.91	0.44	31
"Eperua grandiflora Benth."	"Guyane francaise"	"0241G"	0.85	0.43	27
"Eperua grandiflora Benth."	"Guyane francaise"	"0242G"	0.97	0.43	27
"Eperua grandiflora Benth."	"Guyane francaise"	"0266G"	0.87	0.44	33
"Eperua grandiflora Benth."	"Guyane francaise"	"0276G"	0.89	0.45	33
"Eperua grandiflora Benth."	"Guyane francaise"	"0277G"	0.94	0.44	33
"Eperua grandiflora Benth."	"Guyane francaise"	"0279G"	0.86	0.46	30
"Eperua grandiflora Benth."	"Guyane francaise"	"0280G"	0.96	0.44	25
"Eperua grandiflora Benth."	"Guyane francaise"	"0307G"	0.86	0.40	24
"Eperua grandiflora Benth."	"Guyane francaise"	"0308G"	0.99	0.47	29
"Eperua grandiflora Benth."	"Guyane francaise"	"0309G"	0.88	0.35	34
"Eperua grandiflora Benth."	"Guyane francaise"	"0322G"	0.91	0.32	40
"Eperua grandiflora Benth."	"Guyane francaise"	"0334G"	0.94	0.45	28
"Eperua grandiflora Benth."	"Guyane francaise"	"0336G"	0.83	0.42	26
"Eperua grandiflora Benth."	"Guyane francaise"	"0338G"	0.89	0.35	34
"Eperua grandiflora Benth."	"Guyane francaise"	"0339G"	0.90	0.44	32
"Eperua grandiflora Benth."	"Guyane francaise"	"0340G"	0.88	0.49	30
"Eperua grandiflora Benth."	"Guyane francaise"	"0346G"	0.90	0.45	26
"Eperua grandiflora Benth."	"Guyane francaise"	"0373G"	0.91	0.46	28
"Eperua grandiflora Benth."	"Guyane francaise"	"0384G"	0.92	0.19	
"Eperua grandiflora Benth."	"Guyane francaise"	"0385G"	0.88	0.44	32
"Eperua grandiflora Benth."	"Guyane francaise"	"0387G"	0.88	0.23	
"Eperua grandiflora Benth."	"Guyane francaise"	"1230G"	0.98	0.37	30
"Eperua rubiginosa Miq."	"Guyane francaise"	"2721"	0.95	0.43	24
"Eperua rubiginosa Miq."	"Guyane francaise"	"2729"	0.95	0.35	22
"Eperua rubiginosa Miq."	"Guyane francaise"	"0209G"	0.91	0.33	33
"Eperua rubiginosa Miq."	"Guyane francaise"	"0211G"	0.94	0.19	
"Eperua rubiginosa Miq."	"Guyane francaise"	"0212G"	0.91	0.42	27
"Eperua rubiginosa Miq."	"Guyane francaise"	"0256G"	0.93	0.34	30
"Eperua rubiginosa Miq."	"Guyane francaise"	"0302G"	0.77	0.35	27
"Eperua rubiginosa Miq."	"Guyane francaise"	"0344G"	0.83	0.36	24
"Eperua rubiginosa Miq."	"Guyane francaise"	"0348G"	0.86	0.33	32
"Eperua rubiginosa Miq."	"Guyane francaise"	"0375G"	0.73	0.23	39
"Eperua rubiginosa Miq."	"Guyane francaise"	"0376G"	0.85	0.16	
"Eperua rubiginosa Miq."	"Guyane francaise"	"0377G"	0.82	0.26	
"Eperua rubiginosa Miq."	"Guyane francaise"	"0378G"	0.82	0.22	
"Eperua rubiginosa Miq."	"Guyane francaise"	"0379G"	0.87	0.19	
"Eperua rubiginosa Miq."	"Guyane francaise"	"0380G"	0.81	0.23	
"Eperua rubiginosa Miq."	"Guyane francaise"	"0381G"	0.81	0.16	
"Eperua rubiginosa Miq."	"Guyane francaise"	"0382G"	0.81	0.36	28
"Eperua sp"	"Guyane francaise"	"0058"	0.87	0.38	22
"Eperua sp"	"Guyane francaise"	"0676"	0.80	0.39	19
"Eperua sp"	"Guyane francaise"	"0231G"	1.04	0.42	32
"Eribroma oblonga Bodart"	"Côte d'Ivoire"	"0894"	0.78	0.49	27
"Eribroma oblonga Bodart"	"RCA"	"0916"	0.70	0.37	
"Eribroma oblonga Bodart"	"Cameroun"	"0969"	0.74	0.41	35
"Eriotheca crassa Robyns"	"Guyane francaise"	"1611"	0.67	0.53	27
"Eriotheca crassa Robyns"	"Guyane francaise"	"1618"	0.57	0.47	25
"Eriotheca crassa Robyns"	"Guyane francaise"	"1632"	0.51	0.48	28
"Eriotheca globosa Robyns"	"Guyane francaise"	"0398G"	0.55	0.44	29
"Eriotheca sp"	"Brésil Amazonie"	"2664"	0.46	0.40	30
"Eriotheca sp"	"Guyane francaise"	"0045G"	0.61	0.48	31
"Eriotheca sp"	"Guyane francaise"	"0046G"	0.54	0.46	30
"Erisma sp"	"Brésil Amazonie"	"2676"	0.56	0.42	32
"Erisma sp"	"Brésil"	"0033V"	0.75	0.45	30
"Erisma sp"	"Brésil"	"2695C"	0.66	0.46	31
"Erisma sp"	"Brésil"	"2715C"	0.64	0.46	32
"Erisma uncinatum Warm."	"Guyane francaise"	"0047"	0.58	0.37	32
"Erisma uncinatum Warm."	"Guyane francaise"	"1357"	0.64	0.60	29
"Erisma uncinatum Warm."	"Guyane francaise"	"1360"	0.57	0.44	34
"Erisma uncinatum Warm."	"Guyane francaise"	"1365"	0.61	0.65	22
"Erisma uncinatum Warm."	"Guyane francaise"	"1483"	0.71	0.54	32
"Erisma uncinatum Warm."	"Guyane francaise"	"1586"	0.58	0.43	29
"Erisma uncinatum Warm."	"Guyane francaise"	"1610"	0.52	0.40	34
"Erisma uncinatum Warm."	"Guyane francaise"	"2639"	0.63	0.50	28
"Erisma uncinatum Warm."	"Brésil"	"0023V"	0.53	0.37	32
"Erisma uncinatum Warm."	"Guyane francaise"	"0259G"	0.57	0.38	28
"Erismadelphus exsul Mildbr."	"Gabon"	"0861"	0.68	0.37	36
"Erismadelphus exsul Mildbr."	"Gabon"	"1151"	0.76	0.45	36
"Erismadelphus exsul Mildbr."	"Gabon"	"1165"	0.67	0.37	
"Erismadelphus exsul Mildbr."	"Gabon"	"1174"	0.68	0.46	29
"Erismadelphus exsul Mildbr."	"Gabon"	"1177"	0.64	0.32	
"Erismadelphus exsul Mildbr."	"Gabon"	"1182"	0.73	0.44	
"Erismadelphus exsul Mildbr."	"Gabon"	"1327"	0.80	0.61	27
"Erismadelphus exsul Mildbr."	"Gabon"	"1332"	0.77		
"Erythrina sp"	"Guyane francaise"	"0250G"	0.30	0.20	
"Erythrina vogelii Hook.f."	"Côte d'Ivoire"	"0443"	0.28	0.39	36
"Erythrophleum chlorostachys (F.M.)Hennings ex Taub."	"Australie"	"3184"	1.16		
"Erythrophleum chlorostachys (F.M.)Hennings ex Taub."	"Australie"	"3184A"	1.21		
"Erythrophleum chlorostachys (F.M.)Hennings ex Taub."	"Australie"	"3184B"	1.23		
"Erythrophleum fordii Oliv."	"Vietnam"	"0091"	0.95	0.44	20
"Erythrophleum ivorense A.Chev."	"Côte d'Ivoire"	"0368"	0.92	0.53	29
"Erythrophleum ivorense A.Chev."	"Côte d'Ivoire"	"0444"	0.81	0.48	24
"Erythrophleum ivorense A.Chev."	"Cameroun"	"0550"	0.84	0.39	30
"Erythrophleum ivorense A.Chev."	"Côte d'Ivoire"	"0785"	0.82	0.40	25
"Erythrophleum ivorense A.Chev."	"Gabon"	"0995"	0.96	0.49	27
"Erythrophleum ivorense A.Chev."	"Gabon"	"1001"	0.98	0.51	25
"Erythrophleum ivorense A.Chev."	"Gabon"	"1002"	0.90	0.40	28
"Erythrophleum ivorense A.Chev."	"Gabon"	"1003"	0.94	0.33	36
"Erythrophleum ivorense A.Chev."	"Cameroun"	"1157"	0.80	0.38	27
"Erythrophleum ivorense A.Chev."	"Gabon"	"1669"	0.91	0.63	19
"Erythrophleum sp"	"Gabon"	"0507"	0.80	0.44	27
"Erythrophleum suaveolens Brenan"	"Guinée"	"0004"	1.06	0.57	18
"Erythrophleum suaveolens Brenan"	"Gabon"	"0072"	0.91	0.70	17
"Erythrophleum suaveolens Brenan"	"RCA"	"0949"	0.86	0.47	27
"Erythrophleum suaveolens Brenan"	"Côte d'Ivoire"	"0368A"	0.99	0.57	30
"Erythroxylum mannii Oliv."	"Cameroun"	"0160"	0.68	0.49	23
"Erythroxylum mannii Oliv."	"Cameroun"	"0288"	0.64	0.44	28
"Erythroxylum mannii Oliv."	"Cameroun"	"0311"	0.63	0.39	30
"Erythroxylum mannii Oliv."	"Cameroun"	"0961"	0.70	0.30	37
"Eschweilera congestiflora Eyma"	"Guyane francaise"	"0272G"	1.06	0.56	
"Eschweilera coriacea (A.P.DC.) Mori"	"Guyane francaise"	"1869"	1.03	0.60	25
"Eschweilera coriacea (A.P.DC.) Mori"	"Guyane francaise"	"1870"	0.95	0.55	26
"Eschweilera coriacea (A.P.DC.) Mori"	"Guyane francaise"	"1872"	1.04	0.62	25
"Eschweilera coriacea (A.P.DC.) Mori"	"Brésil"	"0069V"	1.01	0.53	25
"Eschweilera coriacea (A.P.DC.) Mori"	"Guyane francaise"	"0074G"	0.91	0.54	32
"Eschweilera coriacea (A.P.DC.) Mori"	"Guyane francaise"	"0370G"	1.04	0.47	
"Eschweilera simiorum Eyma"	"Guyane francaise"	"0240"	1.14	0.51	27
"Eschweilera sp"	"Guyane francaise"	"0059G"	1.00	0.62	32
"Eschweilera sp"	"Guyane francaise"	"0136G"	0.88	0.50	31
"Eschweilera sp"	"Guyane francaise"	"0369G"	0.99	0.53	36
"Eschweilera sp"	"Guyane francaise"	"0460G"	1.02	0.55	37
"Eschweilera sp"	"Guyane francaise"	"0472G"	1.06	0.63	31
"Eschweilera sp"	"Guyane francaise"	"1235G"	0.97	0.52	34
"Eucalyptus acmenoides Schau."	"Madagascar"	"3206"	0.72	0.46	33
"Eucalyptus acmenoides Schau."	"Madagascar"	"3209"	0.75	0.49	30
"Eucalyptus acmenoides Schau."	"Madagascar"	"3211"	0.76	0.48	30
"Eucalyptus botryoides Sm."	"Burundi"	"3092P"	0.74	0.46	28
"Eucalyptus botryoides Sm."	"Burundi"	"3099P"	0.84	0.56	27
"Eucalyptus botryoides Sm."	"Burundi"	"3147P"	0.90	0.58	27
"Eucalyptus camaldulensis Dehn."	"Uruguay"	"1607"	0.72	0.38	35
"Eucalyptus camaldulensis Dehn."	"Uruguay"	"1609"	0.95	0.49	29
"Eucalyptus camaldulensis Dehn."	"Uruguay"	"1617"	0.68	0.47	26
"Eucalyptus camaldulensis Dehn."	"Burkina faso"	"2498"	0.80	0.45	26
"Eucalyptus camaldulensis Dehn."	"Burkina faso"	"2502"	0.76	0.49	29
"Eucalyptus camaldulensis Dehn."	"Burkina faso"	"2505"	0.81	0.55	24
"Eucalyptus camaldulensis Dehn."	"Burkina faso"	"2508"	0.75	0.45	24
"Eucalyptus camaldulensis Dehn."	"Burundi"	"3123P"	0.85	0.58	32
"Eucalyptus camaldulensis Dehn."	"Burundi"	"3143P"	0.98	0.54	29
"Eucalyptus citriodora Hook."	"Madagascar"	"0661"	0.84	0.42	32
"Eucalyptus citriodora Hook."	"Madagascar"	"1071"	1.07	0.62	27
"Eucalyptus citriodora Hook."	"Madagascar"	"1197"	1.00	0.77	19
"Eucalyptus citriodora Hook."	"Madagascar"	"3216"	1.02	0.61	22
"Eucalyptus citriodora Hook."	"Madagascar"	"3219"	1.03	0.68	25
"Eucalyptus cloeziana F.Muell."	"Madagascar"	"3220"	0.83	0.60	28
"Eucalyptus cloeziana F.Muell."	"Madagascar"	"3221"	0.90	0.58	29
"Eucalyptus cloeziana F.Muell."	"Rép. Congo"	"2859P"	0.76	0.51	28
"Eucalyptus cloeziana F.Muell."	"Rép. Congo"	"2861P"	0.69	0.42	27
"Eucalyptus deglupta Bl."	"Côte d'Ivoire"	"2741P"	0.49	0.38	27
"Eucalyptus delegatensis R.T.Baker"	"Madagascar"	"0654"	0.97	0.52	29
"Eucalyptus globulus Labill."	"Uruguay"	"1642"	0.90	0.66	30
"Eucalyptus globulus Labill."	"Uruguay"	"1643"	0.92	0.60	34
"Eucalyptus globulus Labill."	"Uruguay"	"1644"	0.89	0.56	30
"Eucalyptus globulus Labill."	"Espagne"	"3260P"	0.73	0.53	30
"Eucalyptus globulus Labill."	"Espagne"	"3261P"	0.89	0.63	32
"Eucalyptus globulus Labill."	"Espagne"	"3262P"	0.85	0.58	29
"Eucalyptus globulus Labill."	"Espagne"	"3275P"	0.82	0.61	31
"Eucalyptus globulus Labill."	"Espagne"	"3276P"	0.88	0.62	33
"Eucalyptus globulus Labill. ssp.maidenii Kirkpatr."	"Madagascar"	"0651"	0.87	0.42	30
"Eucalyptus globulus Labill. ssp.maidenii Kirkpatr."	"Burundi"	"3095P"	0.83	0.56	28
"Eucalyptus globulus Labill. ssp.maidenii Kirkpatr."	"Burundi"	"3121P"	0.85	0.53	28
"Eucalyptus globulus Labill. ssp.maidenii Kirkpatr."	"Burundi"	"3125P"	0.90	0.58	28
"Eucalyptus gomphocephala DC."	"Maroc"	"2321"	0.82	0.50	29
"Eucalyptus gomphocephala DC."	"Maroc"	"2325"	0.92	0.56	28
"Eucalyptus gomphocephala DC."	"Maroc"	"2327"	0.72	0.44	27
"Eucalyptus gomphocephala DC."	"Maroc"	"2334"	0.93	0.57	25
"Eucalyptus goniocalyx F.Muell."	"Madagascar"	"0649"	0.89	0.37	36
"Eucalyptus grandis Hill"	"Madagascar"	"0665"	0.70		
"Eucalyptus grandis Hill"	"Madagascar"	"1067"	0.55	0.44	28
"Eucalyptus grandis Hill"	"Madagascar"	"1190"	0.58	0.37	34
"Eucalyptus grandis Hill"	"Burundi"	"3097P"	0.60	0.45	31
"Eucalyptus grandis Hill"	"Burundi"	"3124P"	0.63	0.47	29
"Eucalyptus grandis Hill"	"Burundi"	"3133P"	0.67	0.51	31
"Eucalyptus grandis Hill"	"Burundi"	"3146P"	0.72	0.52	30
"Eucalyptus grandis Hill"	"Burundi"	"3160P"	0.65	0.50	30
"Eucalyptus grandis Hill"	"Burundi"	"3161P"	0.77	0.55	32
"Eucalyptus gummifera Hochr."	"Madagascar"	"0634"	0.73	0.44	29
"Eucalyptus leucoxylon F.Muell."	"Madagascar"	"0658"	0.76	0.27	
"Eucalyptus maculata Hook."	"Madagascar"	"0653"	0.79	0.38	37
"Eucalyptus maculata Hook."	"Madagascar"	"0662"	0.80	0.41	32
"Eucalyptus maculata Hook."	"Madagascar"	"3207"	0.91	0.59	27
"Eucalyptus maculata Hook."	"Madagascar"	"3222"	0.93	0.53	25
"Eucalyptus maculata Hook."	"Madagascar"	"3223"	0.98	0.60	24
"Eucalyptus maculata Hook."	"Burundi"	"3100P"	0.87	0.50	25
"Eucalyptus maculata Hook."	"Burundi"	"3126P"	0.96	0.62	25
"Eucalyptus maculata Hook."	"Burundi"	"3127P"	0.93	0.59	26
"Eucalyptus microcorys F.Muell."	"Madagascar"	"3210"	1.04	0.64	28
"Eucalyptus microcorys F.Muell."	"Madagascar"	"3215"	0.93	0.55	26
"Eucalyptus microcorys F.Muell."	"Madagascar"	"3217"	1.03	0.65	27
"Eucalyptus microcorys F.Muell."	"Burundi"	"3134P"	0.91	0.61	31
"Eucalyptus microcorys F.Muell."	"Burundi"	"3139P"	1.02	0.62	26
"Eucalyptus microcorys F.Muell."	"Burundi"	"3140P"	1.00	0.60	27
"Eucalyptus muelleriana Howitt"	"Madagascar"	"3213"	0.72	0.49	29
"Eucalyptus muelleriana Howitt"	"Madagascar"	"3214"	0.80	0.51	26
"Eucalyptus paniculata Smith"	"Burundi"	"3091P"	1.07	0.56	35
"Eucalyptus paniculata Smith"	"Burundi"	"3096P"	1.05	0.67	29
"Eucalyptus paniculata Smith"	"Burundi"	"3101P"	1.13	0.64	31
"Eucalyptus pilularis Smith"	"Madagascar"	"0660"	0.87	0.41	38
"Eucalyptus pilularis Smith"	"Madagascar"	"0940"	0.76	0.42	38
"Eucalyptus pilularis Smith"	"Madagascar"	"1072"	0.90	0.54	32
"Eucalyptus pilularis Smith"	"Madagascar"	"3212"	0.86	0.52	28
"Eucalyptus piperita Smith"	"Madagascar"	"0650"	0.77	0.34	
"Eucalyptus resinifera Smith"	"Madagascar"	"0652"	0.84	0.48	33
"Eucalyptus resinifera Smith"	"Madagascar"	"0946"	0.89	0.41	36
"Eucalyptus resinifera Smith"	"Madagascar"	"1066"	0.89	0.57	29
"Eucalyptus robusta J.E.Smith"	"Madagascar"	"0641"	0.72	0.30	
"Eucalyptus robusta J.E.Smith"	"Madagascar"	"0927"	0.72	0.38	
"Eucalyptus robusta J.E.Smith"	"Madagascar"	"1344"	0.81	0.37	
"Eucalyptus robusta J.E.Smith"	"Madagascar"	"1350"	0.92	0.58	32
"Eucalyptus robusta J.E.Smith"	"Madagascar"	"1352"	0.87	0.40	
"Eucalyptus robusta J.E.Smith"	"Madagascar"	"1358"	0.78	0.65	24
"Eucalyptus robusta J.E.Smith"	"Madagascar"	"1362"	0.84	0.61	25
"Eucalyptus robusta J.E.Smith"	"Madagascar"	"1369"	0.90	0.56	26
"Eucalyptus robusta J.E.Smith"	"Madagascar"	"3208"	0.86	0.53	29
"Eucalyptus robusta J.E.Smith"	"Madagascar"	"3218"	0.95	0.62	27
"Eucalyptus robusta J.E.Smith"	"Burundi"	"3093P"	0.92	0.60	28
"Eucalyptus robusta J.E.Smith"	"Burundi"	"3122P"	0.64	0.52	29
"Eucalyptus robusta J.E.Smith"	"Burundi"	"3155P"	0.57	0.46	32
"Eucalyptus saligna 12ABL"	"Rép. Congo"	"2856P"	0.71	0.48	26
"Eucalyptus saligna 12ABL"	"Rép. Congo"	"2857P"	0.77	0.54	27
"Eucalyptus saligna 12ABL"	"Rép. Congo"	"2858P"	0.74	0.52	28
"Eucalyptus saligna 12ABL"	"Rép. Congo"	"2860P"	0.72	0.46	28
"Eucalyptus saligna 12ABL"	"Rép. Congo"	"2862P"	0.67	0.48	26
"Eucalyptus saligna 12ABL"	"Rép. Congo"	"2863P"	0.69	0.48	27
"Eucalyptus saligna J.E.Smith"	"Madagascar"	"0635"	0.95		
"Eucalyptus saligna J.E.Smith"	"Madagascar"	"1206"	0.64	0.61	21
"Eucalyptus saligna J.E.Smith"	"Uruguay"	"1628"	0.65	0.53	29
"Eucalyptus saligna J.E.Smith"	"Uruguay"	"1641"	0.64	0.55	28
"Eucalyptus saligna J.E.Smith"	"Uruguay"	"1653"	0.91	0.53	34
"Eucalyptus saligna J.E.Smith"	"Burundi"	"3098P"	0.58	0.49	27
"Eucalyptus saligna J.E.Smith"	"Burundi"	"3141P"	0.52	0.44	29
"Eucalyptus saligna J.E.Smith"	"Burundi"	"3142P"	0.59	0.46	30
"Eucalyptus sp"	"Madagascar"	"0659"	1.02	0.23	
"Eucalyptus sp"	"Madagascar"	"0663"	0.81	0.20	
"Eucalyptus sp"	"Madagascar"	"0664"	0.71	0.39	35
"Eucalyptus sp"	"Madagascar"	"0793"	0.92	0.43	
"Eucalyptus sp"	"Cameroun"	"0795"	0.66	0.36	
"Eucalyptus sp"	"Madagascar"	"1147"	0.91	0.28	39
"Eucalyptus sp"	"Rép. Congo"	"2846P"	0.90	0.55	26
"Eucalyptus sp"	"Rép. Congo"	"2847P"	0.89	0.52	24
"Eucalyptus sp"	"Rép. Congo"	"2848P"	0.83	0.50	29
"Eucalyptus tereticornis J.E.Smith"	"Madagascar"	"0636"	0.89	0.43	29
"Eucalyptus tereticornis J.E.Smith"	"Madagascar"	"0666"	0.67	0.31	36
"Eucalyptus tereticornis J.E.Smith"	"Uruguay"	"1621"	0.97	0.57	27
"Eucalyptus tereticornis J.E.Smith"	"Uruguay"	"1629"	0.77	0.53	30
"Eucalyptus tereticornis J.E.Smith"	"Uruguay"	"1640"	0.74	0.53	29
"Eucalyptus tereticornis J.E.Smith"	"Burundi"	"3120P"	0.74	0.49	28
"Eucalyptus tereticornis J.E.Smith"	"Burundi"	"3144P"	0.70	0.49	29
"Eucalyptus tereticornis J.E.Smith"	"Burundi"	"3162P"	0.81	0.54	27
"Eucalyptus tetrodonta F.Muell."	"Australie"	"3181"	1.05		
"Eucalyptus tetrodonta F.Muell."	"Australie"	"3181A"	1.03		
"Eucalyptus tetrodonta F.Muell."	"Australie"	"3181B"	1.04		
"Eucalyptus viminalis Labill."	"Madagascar"	"0643"	0.91	0.41	33
"Eucalyptus viminalis Labill."	"Madagascar"	"0655"	0.85		
"Eugenia monticola DC."	"Martinique"	"0208"	0.91	0.44	32
"Eugenia parkeri Bak."	"Madagascar"	"1557"	0.86	0.51	34
"Eugenia parkeri Bak."	"Madagascar"	"1560"	0.82	0.46	33
"Eugenia sp"	"Madagascar"	"0361"	0.88	0.46	33
"Eugenia sp"	"Comores"	"0385"	0.78	0.39	38
"Eugenia sp"	"Madagascar"	"1061"	0.87	0.41	35
"Eugenia sp"	"Madagascar"	"1065"	0.82	0.50	29
"Eugenia sp"	"Madagascar"	"1545"	0.78	0.39	38
"Euplassa pinnata Johnst."	"Guyane francaise"	"0480G"	0.65	0.52	24
"Euroschinus vieillardii Engl."	"Nouvelle Calédonie"	"0574"	0.58	0.31	35
"Euxylophora paraensis Huber"	"Brésil Amazonie"	"2816"	0.81	0.54	21
"Excoecaria parvifolia Muell.Arg."	"Australie"	"3179"	1.05		
"Excoecaria parvifolia Muell.Arg."	"Australie"	"3180"	0.62		
"Excoecaria parvifolia Muell.Arg."	"Australie"	"3179A"	1.06		
"Fagara heitzii Aubrev. et Pellegr."	"Gabon"	"0054"	0.49	0.34	32
"Fagara heitzii Aubrev. et Pellegr."	"Cameroun"	"0161"	0.55	0.44	24
"Fagara heitzii Aubrev. et Pellegr."	"Cameroun"	"0371"	0.56	0.39	28
"Fagara heitzii Aubrev. et Pellegr."	"Gabon"	"1054"	0.46	0.26	36
"Fagara macrophylla Engl."	"Gabon"	"0053"	0.95	0.60	20
"Fagara macrophylla Engl."	"Côte d'Ivoire"	"0863"	0.77	0.52	25
"Fagara macrophylla Engl."	"Côte d'Ivoire"	"0907"	0.86	0.47	30
"Fagraea schlechteri Gilg"	"Nouvelle Calédonie"	"0579"	0.66	0.29	30
"Fagus sylvatica L."	"France"	"0214"	0.68	0.48	35
"Fagus sylvatica L."	"France"	"1043"	0.73		
"Fagus sylvatica L."	"France"	"1078"	0.71	0.50	34
"Fagus sylvatica L."	"France"	"1935"	0.78	0.52	32
"Fagus sylvatica L."	"France"	"1939"	0.69	0.47	30
"Fagus sylvatica L."	"France"	"1944"	0.67	0.49	30
"Fagus sylvatica L."	"France"	"1945"	0.71	0.52	31
"Fagus sylvatica L."	"France"	"1952"	0.72	0.51	32
"Fagus sylvatica L."	"France"	"1955"	0.73	0.52	33
"Fagus sylvatica L."	"France"	"1983"	0.75	0.53	29
"Fagus sylvatica L."	"France"	"1988"	0.65	0.37	38
"Fagus sylvatica L."	"France"	"1990"	0.76	0.56	31
"Fagus sylvatica L."	"France"	"1994"	0.73	0.51	30
"Fagus sylvatica L."	"France"	"2003"	0.71	0.49	35
"Fagus sylvatica L."	"France"	"2008"	0.68	0.48	32
"Fagus sylvatica L."	"France"	"2014"	0.72	0.50	31
"Faidherbia albida A.Chev."	"Sénégal"	"1461"	0.71	0.50	24
"Faidherbia albida A.Chev."	"Sénégal"	"1485"	0.58	0.50	22
"Faucherea ambrensis R.Cap."	"Madagascar"	"0728"	1.04	0.43	31
"Faucherea laciniata H.Lec."	"Madagascar"	"0117"	1.05	0.47	25
"Faucherea parvifolia H.Lec."	"Madagascar"	"0363"	0.97	0.58	28
"Faucherea parvifolia H.Lec."	"Madagascar"	"1502"	1.02	0.62	23
"Faucherea parvifolia H.Lec."	"Madagascar"	"1506"	1.09	0.66	23
"Faucherea parvifolia H.Lec."	"Madagascar"	"1516"	1.03	0.57	25
"Faucherea sp"	"Madagascar"	"0544"	1.04	0.53	25
"Faucherea thouvenotii H.Lec."	"Madagascar"	"1226"	1.04	0.57	25
"Ficus elastica Roxb."	"Guyane francaise"	"0400G"	0.44	0.39	27
"Ficus insipida Willd."	"Brésil Amazonie"	"2667"	0.42	0.47	27
"Ficus sp"	"Guadeloupe"	"0190"	0.46	0.41	23
"Ficus sp"	"Nouvelle Calédonie"	"0824"	0.75	0.43	32
"Ficus thonningii Blume"	"Mali"	"0299"	0.51	0.41	27
"Fillaeopsis discophora Harms"	"Gabon"	"1321"	0.56	0.35	29
"Fillaeopsis discophora Harms"	"Gabon"	"1424"	0.49	0.37	24
"Fillaeopsis discophora Harms"	"Gabon"	"1426"	0.53	0.38	23
"Fillaeopsis discophora Harms"	"Gabon"	"1427"	0.65	0.57	20
"Fillaeopsis discophora Harms"	"Gabon"	"2039"	0.54	0.42	25
"Fillaeopsis discophora Harms"	"Gabon"	"2042"	0.62	0.43	24
"Fillaeopsis discophora Harms"	"Gabon"	"2045"	0.61	0.43	25
"Fillaeopsis discophora Harms"	"Gabon"	"2046"	0.58	0.39	26
"Fillaeopsis discophora Harms"	"Gabon"	"2143"	0.58	0.41	25
"Fillaeopsis discophora Harms"	"Gabon"	"2144"	0.53	0.39	25
"Fillaeopsis discophora Harms"	"Gabon"	"2155"	0.62	0.46	24
"Fillaeopsis discophora Harms"	"Gabon"	"2161"	0.60	0.44	24
"Fillaeopsis discophora Harms"	"Gabon"	"2162"	0.56	0.44	25
"Fillaeopsis discophora Harms"	"Gabon"	"2167"	0.60	0.42	25
"Fitzroya cupressoides Johnst."	"Chili"	"2734C"	0.48	0.33	26
"Flindersia fournieri Planch. et Seb."	"Nouvelle Calédonie"	"0247"	0.65	0.48	30
"Flindersia fournieri Planch. et Seb."	"Nouvelle Calédonie"	"0588"	0.79	0.46	37
"Flindersia fournieri Planch. et Seb."	"Nouvelle Calédonie"	"2775"	0.73	0.52	32
"Flueggea flexuosa Muell.Arg."	"Wallis Futuna"	"1787"	0.84	0.24	31
"Foetidia clusioides Bak."	"Madagascar"	"0695"	0.96	0.59	29
"Foetidia clusioides Bak."	"Madagascar"	"1491"	1.08	0.61	28
"Foetidia clusioides Bak."	"Madagascar"	"1493"	1.00	0.54	33
"Foetidia clusioides Bak."	"Madagascar"	"1501"	1.03	0.67	26
"Foetidia sp"	"Madagascar"	"1230"	0.92	0.68	28
"Fraxinus angustifolia Vahl"	"Maroc"	"0153"	0.69	0.37	35
"Fraxinus excelsior L."	"France"	"2136"	0.62	0.34	27
"Gambeya africana Pierre"	"Rép. Congo"	"0319"	0.73	0.45	29
"Gambeya africana Pierre"	"Côte d'Ivoire"	"0455"	0.60	0.39	28
"Gambeya africana Pierre"	"Rép. Congo"	"1018"	0.78	0.45	33
"Gambeya africana Pierre"	"Rép. Congo"	"1028"	0.76	0.49	26
"Gambeya africana Pierre"	"Gabon"	"1808"	0.80	0.32	39
"Gambeya africana Pierre"	"Gabon"	"1823"	0.77	0.51	24
"Gambeya africana Pierre"	"Gabon"	"1825"	0.74	0.51	25
"Gambeya boiviniana Pierre"	"Madagascar"	"0333"	0.65	0.45	28
"Gambeya boiviniana Pierre"	"Madagascar"	"1595"	0.64	0.50	27
"Gambeya boiviniana Pierre"	"Madagascar"	"1633"	0.63	0.38	32
"Gambeya comoriense (Pierre)"	"Comores"	"0329"	0.60	0.41	34
"Gambeya lacourtiana Aubrev. et Pellegr."	"Cameroun"	"0281"	0.72	0.44	27
"Gambeya perpulchra Aubrev. et Pellegr."	"Guinée"	"0523"	0.82	0.42	35
"Gambeya sp"	"Cameroun"	"0411"	0.71	0.47	29
"Gambeya subnuda Pierre"	"Gabon"	"0831"	0.80	0.48	32
"Gambeya subnuda Pierre"	"Gabon"	"0841"	0.78	0.39	35
"Gambeya subnuda Pierre"	"Rép. Congo"	"1027"	0.72	0.41	29
"Gambeyobotrys gigantea Aubrev."	"Côte d'Ivoire"	"1636"	0.54	0.38	28
"Gambeyobotrys gigantea Aubrev."	"Côte d'Ivoire"	"1703"	0.56	0.38	30
"Gambeyobotrys gigantea Aubrev."	"Côte d'Ivoire"	"1715"	0.56	0.42	27
"Ganophyllum giganteum Haum."	"Rép. Congo"	"0839"	0.86	0.35	
"Garcinia verrucosa Jum. et Perr."	"Madagascar"	"1543"	0.85	0.56	30
"Garcinia verrucosa Jum. et Perr."	"Madagascar"	"1550"	0.87	0.57	30
"Garcinia verrucosa Jum. et Perr."	"Madagascar"	"1562"	0.82	0.53	27
"Gastrolepis austrocaledonica Van Tiegh."	"Nouvelle Calédonie"	"0246"	0.83	0.48	23
"Gastrolepis austrocaledonica Van Tiegh."	"Nouvelle Calédonie"	"0576"	0.71	0.48	19
"Geissois balansae Brong. et Gris."	"Nouvelle Calédonie"	"1162"	0.64	0.30	36
"Geissois racemosa Labill."	"Nouvelle Calédonie"	"0556"	0.62	0.36	34
"Geissois racemosa Labill."	"Nouvelle Calédonie"	"0568"	0.59	0.22	
"Geissois racemosa Labill."	"Nouvelle Calédonie"	"1156"	0.60	0.30	37
"Geissois racemosa Labill."	"Nouvelle Calédonie"	"2808"	0.68	0.37	27
"Geissois sp"	"Nouvelle Calédonie"	"2226"	0.59	0.43	24
"Gilbertiodendron brachystegioides J.Leon."	"Gabon"	"1704"	0.71	0.60	23
"Gilbertiodendron dewevrei J.Leon."	"RCA"	"0548"	0.80	0.51	29
"Gilbertiodendron dewevrei J.Leon."	"Cameroun"	"0948"	0.84	0.52	29
"Gilbertiodendron dewevrei J.Leon."	"Gabon"	"2044"	0.83	0.58	26
"Gilbertiodendron dewevrei J.Leon."	"Gabon"	"2049"	0.88	0.54	27
"Gilbertiodendron dewevrei J.Leon."	"Gabon"	"2053"	0.88	0.55	28
"Gilbertiodendron dewevrei J.Leon."	"Gabon"	"2054"	0.71	0.50	28
"Gilbertiodendron dewevrei J.Leon."	"Cameroun"	"2124"	0.84	0.51	26
"Gilbertiodendron dewevrei J.Leon."	"Gabon"	"2145"	0.76	0.49	24
"Gilbertiodendron dewevrei J.Leon."	"Gabon"	"2149"	0.86	0.56	26
"Gilbertiodendron dewevrei J.Leon."	"Gabon"	"2168"	0.79	0.52	25
"Gilbertiodendron dewevrei J.Leon."	"Gabon"	"2169"	0.80	0.54	25
"Gilbertiodendron grandiflorum J.Leon."	"Gabon"	"0356"	0.65	0.52	36
"Gilbertiodendron klainei J.Leon."	"Gabon"	"1707"	0.79	0.48	36
"Gilbertiodendron mayumbense J.Leon."	"Rép. Congo"	"0408"	0.77	0.42	35
"Gilbertiodendron preussii J.Leon."	"Côte d'Ivoire"	"2013"	0.80	0.54	25
"Gilbertiodendron preussii J.Leon."	"Côte d'Ivoire"	"2140"	0.80	0.53	25
"Gilbertiodendron preussii J.Leon."	"Côte d'Ivoire"	"2154"	0.86	0.55	27
"Gilbertiodendron preussii J.Leon."	"Côte d'Ivoire"	"2214"	0.79	0.57	24
"Gilbertiodendron preussii J.Leon."	"Côte d'Ivoire"	"2220"	0.73	0.46	25
"Gilbertiodendron preussii J.Leon."	"Côte d'Ivoire"	"2228"	0.81	0.63	23
"Gilbertiodendron sp"	"Cameroun"	"0553"	0.77	0.49	27
"Gilbertiodendron splendidum J.Leon."	"Côte d'Ivoire"	"0446"	0.72	0.43	33
"Gluta turtur March."	"Madagascar"	"0119"	0.60	0.29	25
"Glycydendron amazonicum Ducke"	"Guyane francaise"	"2735"	0.77	0.48	25
"Glycydendron amazonicum Ducke"	"Guyane francaise"	"2740"	0.76	0.48	23
"Glycydendron amazonicum Ducke"	"Guyane francaise"	"2854"	0.67	0.45	24
"Glycydendron amazonicum Ducke"	"Guyane francaise"	"0092G"	0.75	0.41	25
"Glycydendron amazonicum Ducke"	"Guyane francaise"	"0255G"	0.64	0.40	29
"Glycydendron amazonicum Ducke"	"Guyane francaise"	"0445G"	0.66	0.42	25
"Gmelina arborea Roxb."	"Côte d'Ivoire"	"1422"	0.52	0.56	
"Gmelina arborea Roxb."	"Côte d'Ivoire"	"1437"	0.45	0.35	24
"Gmelina arborea Roxb."	"Côte d'Ivoire"	"1453"	0.48	0.44	20
"Gmelina arborea Roxb."	"Côte d'Ivoire"	"2738P"	0.47	0.36	26
"Gmelina arborea Roxb."	"Mali"	"3103P"	0.49	0.35	22
"Gmelina arborea Roxb."	"Mali"	"3104P"	0.53	0.40	22
"Gmelina lignum-vitreum Guillaum."	"Nouvelle Calédonie"	"0825"	0.63	0.38	26
"Gmelina lignum-vitreum Guillaum."	"Nouvelle Calédonie"	"2198"	0.64	0.50	21
"Gmelina sp"	"Guyane francaise"	"0342G"	0.51	0.18	
"Gonystylus sp"	"Malaisie n.p."	"2903C"	0.67	0.53	28
"Gonystylus sp"	"Malaisie n.p."	"2904C"	0.69	0.54	27
"Gossweilerodendron balsamiferum Harms"	"Rép. Congo"	"0484"	0.51	0.23	30
"Gossweilerodendron balsamiferum Harms"	"Rép. Congo"	"0633"	0.47	0.23	32
"Gossweilerodendron balsamiferum Harms"	"Gabon"	"1811"	0.53	0.31	25
"Gossweilerodendron balsamiferum Harms"	"Gabon"	"1831"	0.58	0.37	22
"Gossweilerodendron balsamiferum Harms"	"Gabon"	"1837"	0.49	0.33	25
"Goupia glabra Aubl."	"Guyane francaise"	"0080"	0.87	0.56	23
"Goupia glabra Aubl."	"Guyane francaise"	"0349"	0.81	0.53	26
"Goupia glabra Aubl."	"Guyane francaise"	"0700"	0.86	0.53	26
"Goupia glabra Aubl."	"Guyane francaise"	"1832"	0.81	0.58	22
"Goupia glabra Aubl."	"Guyane francaise"	"1840"	0.82	0.58	18
"Goupia glabra Aubl."	"Guyane francaise"	"1844"	0.87	0.64	22
"Goupia glabra Aubl."	"Brésil"	"2456"	0.87	0.53	22
"Goupia glabra Aubl."	"Brésil"	"2940"	0.86	0.58	23
"Goupia glabra Aubl."	"Brésil"	"3022"	0.87	0.53	24
"Goupia glabra Aubl."	"Brésil"	"0041V"	0.88	0.68	31
"Goupia glabra Aubl."	"Brésil"	"0058V"	0.85	0.47	39
"Goupia glabra Aubl."	"Brésil"	"0120V"	0.83	0.53	26
"Goupia glabra Aubl."	"Brésil"	"0125V"	0.81	0.53	29
"Goupia glabra Aubl."	"Guyane francaise"	"0293G"	0.80	0.46	33
"Goupia glabra Aubl."	"Guyane francaise"	"0366G"	0.89	0.54	28
"Goupia glabra Aubl."	"Guyane francaise"	"0372G"	0.81	0.59	25
"Grevillea robusta A.Cunn."	"Burundi"	"2627"	0.57	0.37	27
"Grevillea robusta A.Cunn."	"Burundi"	"2628"	0.65	0.41	28
"Grevillea robusta A.Cunn."	"Burundi"	"2629"	0.57	0.41	26
"Grevillea robusta A.Cunn."	"Burundi"	"2630"	0.63	0.36	25
"Grevillea robusta A.Cunn."	"Burundi"	"2631"	0.71	0.43	26
"Grevillea robusta A.Cunn."	"Burundi"	"2632"	0.63	0.35	25
"Grevillea robusta A.Cunn."	"Burundi"	"2633"	0.62	0.27	28
"Grevillea robusta A.Cunn."	"Burundi"	"2634"	0.56	0.38	27
"Grevillea robusta A.Cunn."	"Burundi"	"2627A"	0.56	0.40	24
"Grevillea robusta A.Cunn."	"Burundi"	"2628A"	0.65	0.45	26
"Grevillea robusta A.Cunn."	"Burundi"	"2629A"	0.59	0.36	25
"Grevillea robusta A.Cunn."	"Burundi"	"2631A"	0.70	0.44	25
"Grevillea robusta A.Cunn."	"Burundi"	"2632A"	0.63	0.44	25
"Grevillea robusta A.Cunn."	"Burundi"	"2633A"	0.58	0.35	26
"Grewia oligoneura Sprague"	"Cameroun"	"0219"	0.47	0.31	30
"Guarea cedrata Pellegr."	"Côte d'Ivoire"	"0646"	0.66	0.32	36
"Guarea cedrata Pellegr."	"Côte d'Ivoire"	"1154"	0.63	0.35	31
"Guarea cedrata Pellegr."	"Côte d'Ivoire"	"2269"	0.61	0.40	27
"Guarea gomma Pulle"	"Guyane francaise"	"2267"	0.69	0.50	28
"Guarea guidonia Sleumer"	"Brésil"	"0020V"	0.91	0.61	29
"Guarea macrophylla Vahl s.tuberculata Penningt."	"Guyane francaise"	"2261"	0.96	0.65	28
"Guarea punctulata C.DC."	"Guyane francaise"	"2208"	0.93	0.63	31
"Guarea thompsonii Sprague et Hutch."	"Côte d'Ivoire"	"0146"	0.66	0.42	25
"Guarea thompsonii Sprague et Hutch."	"Côte d'Ivoire"	"0431"	0.69	0.44	26
"Guibourtia arnoldiana J.Leon."	"Rép. Congo"	"1140"	0.75	0.44	24
"Guibourtia arnoldiana J.Leon."	"Rép. Congo"	"1237"	0.85	0.54	27
"Guibourtia arnoldiana J.Leon."	"Rép. Congo"	"1243"	0.77	0.43	29
"Guibourtia demeusei J.Leon."	"RCA"	"0972"	0.92	0.65	22
"Guibourtia demeusei J.Leon."	"Gabon"	"1313"	1.14	0.69	24
"Guibourtia demeusei J.Leon."	"Gabon"	"1326"	1.15	0.68	23
"Guibourtia ehie J.Leon."	"Côte d'Ivoire"	"0426"	0.73	0.33	28
"Guibourtia ehie J.Leon."	"Gabon"	"1030"	0.85	0.52	23
"Guibourtia ehie J.Leon."	"Gabon"	"1246"	0.76	0.60	20
"Guibourtia ehie J.Leon."	"Gabon"	"1252"	0.81	0.42	30
"Guibourtia ehie J.Leon."	"Gabon"	"1257"	0.85	0.46	27
"Guibourtia ehie J.Leon."	"Gabon"	"1288"	0.88	0.44	28
"Guibourtia ehie J.Leon."	"Gabon"	"1293"	0.90	0.44	23
"Guibourtia ehie J.Leon."	"Gabon"	"1298"	0.84	0.68	20
"Guibourtia ehie J.Leon."	"Gabon"	"1299"	0.78	0.57	22
"Guibourtia ehie J.Leon."	"Côte d'Ivoire"	"2595"	0.82	0.52	23
"Guibourtia pellegriniana J.Leon."	"Gabon"	"0104"	0.93	0.45	24
"Guibourtia pellegriniana J.Leon."	"Gabon"	"0107"	0.94	0.48	23
"Guibourtia sp"	"Gabon"	"1195"	0.87	0.47	23
"Guibourtia sp"	"Gabon"	"1202"	0.91	0.65	20
"Guibourtia sp"	"Gabon"	"1207"	0.87	0.59	16
"Guibourtia sp"	"Gabon"	"1209"	0.82	0.49	25
"Guibourtia sp"	"Gabon"	"1216"	0.75	0.40	23
"Guibourtia tessmannii J.Leon."	"Cameroun"	"0549"	0.86	0.49	26
"Guibourtia tessmannii J.Leon."	"Gabon"	"0964"	0.91	0.44	34
"Gymnostemon zaizou Aubrev. et Pellegr."	"Côte d'Ivoire"	"2263"	0.36	0.37	32
"Gymnostemon zaizou Aubrev. et Pellegr."	"Côte d'Ivoire"	"2265"	0.40	0.33	29
"Gymnostemon zaizou Aubrev. et Pellegr."	"Côte d'Ivoire"	"2268"	0.42	0.34	31
"Gymnostoma nodiflorum Johnst."	"Nouvelle Calédonie"	"2809"	1.21	0.69	27
"Gyrocarpus americanus Jacq."	"Nouvelle Calédonie"	"2782"	0.24	0.23	35
"Gyrostipula comorensis Leroy"	"Comores"	"0386"	0.85	0.61	32
"Gyrostipula foveolata Leroy"	"Madagascar"	"1584"	0.82	0.49	33
"Hallea ciliata Aubrev. et Pellegr."	"Cameroun"	"0541"	0.59	0.23	
"Hallea ciliata Aubrev. et Pellegr."	"Gabon"	"0827"	0.56	0.25	
"Hallea ciliata Aubrev. et Pellegr."	"Gabon"	"1659"	0.55	0.46	26
"Hallea stipulosa Leroy"	"Guinée"	"0005"	0.59	0.47	22
"Hallea stipulosa Leroy"	"Rép. Congo"	"0493"	0.58	0.41	32
"Hallea stipulosa Leroy"	"Guinée"	"1718"	0.70	0.44	32
"Hannoa klaineana Pierre"	"Côte d'Ivoire"	"0876"	0.30	0.33	28
"Haplormosia monophylla Harms"	"Gabon"	"1204"	0.80	0.56	21
"Hernandia cordigera Vieill."	"Nouvelle Calédonie"	"0558"	0.44		
"Hernandia cordigera Vieill."	"Nouvelle Calédonie"	"2148"	0.32	0.33	27
"Hernandia cordigera Vieill."	"Nouvelle Calédonie"	"2152"	0.37	0.37	26
"Hernandia cordigera Vieill."	"Nouvelle Calédonie"	"2201"	0.39	0.34	32
"Hernandia cordigera Vieill."	"Nouvelle Calédonie"	"2776"	0.42	0.36	29
"Hernandia cordigera Vieill."	"Nouvelle Calédonie"	"2779"	0.46	0.43	31
"Hernandia voyroni Jum."	"Madagascar"	"0116"	0.43	0.36	25
"Hernandia voyroni Jum."	"Madagascar"	"0691"	0.38	0.23	34
"Hevea brasiliensis Muell."	"Côte d'Ivoire"	"2276"	0.58	0.38	23
"Hevea brasiliensis Muell."	"Côte d'Ivoire"	"2278"	0.58	0.31	24
"Hevea brasiliensis Muell."	"Côte d'Ivoire"	"2279"	0.67	0.38	24
"Hevea brasiliensis Muell."	"Cameroun"	"2924"	0.66	0.40	24
"Hevea sp"	"Chine"	"2909"	0.70	0.36	25
"Hevea sp"	"Malaisie n.p."	"2884C"	0.72	0.41	24
"Hexalobus crispiflorus A.Rich."	"Cameroun"	"0290"	0.55	0.41	25
"Hexalobus crispiflorus A.Rich."	"Côte d'Ivoire"	"0423"	0.54	0.28	
"Hibiscus lasiococcus H.Bn."	"Madagascar"	"0868"	0.45	0.29	31
"Hibiscus lasiococcus H.Bn."	"Madagascar"	"1336"	0.38	0.51	
"Hibiscus lasiococcus H.Bn."	"Madagascar"	"1372"	0.38	0.25	32
"Hibiscus tiliaceus L."	"Polynésie francaise"	"2681"	0.53	0.42	23
"Hibiscus tiliaceus L."	"Polynésie francaise"	"2683"	0.53	0.40	25
"Hibiscus tiliaceus L."	"Polynésie francaise"	"2865"	0.63	0.41	23
"Hibiscus tiliaceus L."	"Polynésie francaise"	"2866"	0.52	0.38	24
"Hibiscus tiliaceus L."	"Polynésie francaise"	"2867"	0.50	0.36	23
"Holoptelea grandis Mildbr."	"Cameroun"	"1145"	0.61	0.54	25
