Repository: ghislainv/wood-density-Cirad

# wood-density-Cirad

The `wood-density-Cirad` GitHub repository includes the R script, data and results associated to the following scientific article:

**Vieilledent G., F. J. Fischer, J. Chave, D. Guibal, P. Langbour and J. Gérard.** New formula and conversion factor to compute tree species basic wood density from a global wood technology database. in review.

## Summary

1. Basic wood density is an important ecological trait for the study of woody plants. It is important to characterize species performance and fitness in community ecology, and to compute tree and forest biomass in carbon cycle studies.

File: data/wsg/Cirad.wsg/Wood_Density_Cirad.txt (part 4 of 7)
"Species"	"Country"	"Code"	"D12"	"R"	"S"
"Holoptelea grandis Mildbr."	"Rép. Congo"	"1395"	0.71	0.41	27
"Holoptelea grandis Mildbr."	"Côte d'Ivoire"	"2123"	0.64	0.46	26
"Homalium letestui Pellegr."	"Côte d'Ivoire"	"0452"	0.87	0.47	38
"Homalium racemosum Jacq."	"Guadeloupe"	"0192"	0.74	0.46	24
"Hopea odorata Roxb."	"Cambodge"	"0092"	0.75	0.42	18
"Hopea sangal Korth."	"Indonésie Sumatra"	"1820"	0.57	0.43	26
"Humbertia madagascariensis Lamk."	"Madagascar"	"0716"	1.27	0.55	22
"Humbertia madagascariensis Lamk."	"Madagascar"	"1229"	1.28	0.67	21
"Humiria balsamifera St Hill."	"Guyane francaise"	"2585"	0.98	0.62	27
"Humiria balsamifera St Hill."	"Guyane francaise"	"0100G"	0.91	0.54	34
"Hura crepitans L."	"Guyane francaise"	"0082"	0.42	0.43	21
"Hura crepitans L."	"Guyane francaise"	"2513"	0.57	0.39	24
"Hura crepitans L."	"Guyane francaise"	"2517"	0.50	0.34	27
"Hura crepitans L."	"Brésil Amazonie"	"3129"	0.43	0.31	27
"Hura crepitans L."	"Brésil Amazonie"	"3253"	0.47	0.34	27
"Hura crepitans L."	"Guyane francaise"	"0048G"	0.50	0.36	28
"Hura crepitans L."	"Guyane francaise"	"0049G"	0.52	0.34	27
"Hura crepitans L."	"Guyane francaise"	"0050G"	0.52	0.38	27
"Hura crepitans L."	"Guyane francaise"	"0051G"	0.59	0.35	25
"Hura crepitans L."	"Brésil"	"0115V"	0.37	0.29	28
"Hura crepitans L."	"Guyane francaise"	"0123G"	0.47	0.32	34
"Hura crepitans L."	"Brésil"	"0132V"	0.34	0.25	29
"Hura crepitans L."	"Brésil"	"0133V"	0.32	0.27	27
"Hura crepitans L."	"Brésil"	"0143V"	0.37	0.29	26
"Hura crepitans L."	"Brésil"	"0146V"	0.44	0.37	21
"Hura crepitans L."	"Guyane francaise"	"0363G"	0.36	0.30	31
"Hylodendron gabunense Taub."	"Gabon"	"1041"	0.89	0.37	37
"Hymenaea courbaril L."	"Guadeloupe"	"0171"	0.92	0.38	22
"Hymenaea courbaril L."	"Guyane francaise"	"1465"	0.80	0.51	25
"Hymenaea courbaril L."	"Guyane francaise"	"1596"	0.89	0.40	19
"Hymenaea courbaril L."	"Guyane francaise"	"1639"	0.79	0.54	20
"Hymenaea courbaril L."	"Guyane francaise"	"2238"	0.97	0.54	20
"Hymenaea courbaril L."	"Guyane francaise"	"2240"	0.86	0.57	24
"Hymenaea courbaril L."	"Guyane francaise"	"2243"	0.78	0.53	23
"Hymenaea courbaril L."	"Guadeloupe"	"2802"	0.87	0.55	21
"Hymenaea courbaril L."	"Martinique"	"3148"	0.84	0.51	27
"Hymenaea courbaril L."	"Martinique"	"3149"	0.85	0.48	27
"Hymenaea courbaril L."	"Martinique"	"3152"	0.78	0.50	25
"Hymenaea courbaril L."	"Martinique"	"3154"	0.83	0.50	28
"Hymenaea courbaril L."	"Martinique"	"3157"	0.83	0.48	27
"Hymenaea courbaril L."	"Brésil"	"0064V"	1.09	0.40	21
"Hymenaea courbaril L."	"Guyane francaise"	"0135G"	0.87	0.42	24
"Hymenaea courbaril L."	"Guyane francaise"	"0196G"	0.84	0.39	26
"Hymenaea courbaril L."	"Guyane francaise"	"0365G"	0.87	0.40	21
"Hymenaea courbaril L."	"Guadeloupe"	"2802A"	0.87	0.53	20
"Hymenaea intermedia Ducke"	"Brésil"	"2930"	1.01	0.65	21
"Hymenaea intermedia Ducke"	"Brésil"	"2973"	1.07	0.64	22
"Hymenaea intermedia Ducke"	"Brésil"	"0096V"	1.09	0.59	20
"Hymenaea intermedia Ducke"	"Brésil"	"0111V"	1.04	0.52	23
"Hymenaea parvifolia Huber"	"Brésil"	"2901"	1.10	0.64	18
"Hymenaea parvifolia Huber"	"Brésil"	"3024"	1.13	0.62	21
"Hymenaea parvifolia Huber"	"Brésil"	"0091V"	1.08	0.60	20
"Hymenaea parvifolia Huber"	"Brésil"	"0230V"	1.06	0.56	26
"Hymenaea sp"	"Brésil"	"2954"	1.15	0.51	18
"Hymenaea sp"	"Guyane francaise"	"0122G"	0.90	0.41	24
"Hymenolobium excelsum Ducke"	"Brésil Amazonie"	"2668"	0.64	0.47	23
"Hymenolobium excelsum Ducke"	"Brésil Amazonie"	"2672"	0.68	0.53	25
"Hymenolobium excelsum Ducke"	"Brésil"	"3029"	0.77	0.54	24
"Hymenolobium excelsum Ducke"	"Brésil"	"0090V"	0.75	0.49	25
"Hymenolobium excelsum Ducke"	"Brésil"	"0136V"	0.83	0.57	23
"Hymenolobium excelsum Ducke"	"Brésil"	"0225V"	0.85	0.60	25
"Hymenolobium petraeum Ducke"	"Brésil Amazonie"	"2609"	0.78	0.52	24
"Hymenolobium sericeum Ducke"	"Brésil"	"0071V"	0.84	0.72	26
"Hymenolobium sericeum Ducke"	"Brésil"	"0223V"	0.83	0.58	29
"Hymenolobium sp"	"Guyane francaise"	"1511"	0.68	0.42	21
"Hymenolobium sp"	"Guyane francaise"	"3245"	0.83	0.60	25
"Hymenolobium sp"	"Brésil"	"0003V"	0.81	0.60	25
"Hymenolobium sp"	"Brésil"	"0009V"	0.84	0.60	23
"Hymenolobium sp"	"Brésil"	"0059V"	0.90	0.61	26
"Hymenolobium sp"	"Brésil"	"0106V"	0.82	0.51	27
"Hymenolobium sp"	"Guyane francaise"	"0300G"	0.71	0.43	29
"Hymenostegia pellegrini J.Leon."	"Gabon"	"1039"	0.99	0.39	36
"Ilex casiquiarensis Loes."	"Guyane francaise"	"0243"	0.63	0.46	28
"Ilex sebertii Planch et Seb."	"Nouvelle Calédonie"	"0587"	0.85	0.53	28
"Ilex sideroxyloides Griseb."	"Guadeloupe"	"0189"	0.76	0.45	30
"Inga alba Willd."	"Guyane francaise"	"0012G"	0.59	0.42	32
"Inga alba Willd."	"Guyane francaise"	"0067G"	0.72	0.43	29
"Inga alba Willd."	"Brésil Amazonie"	"2655C"	0.67	0.44	25
"Inga capitata Desv."	"Guyane francaise"	"0397G"	0.83	0.58	29
"Inga ingoides Willd."	"Guadeloupe"	"0181"	0.66	0.43	25
"Inga sp"	"Brésil Amazonie"	"2673"	0.68	0.48	27
"Inga sp"	"Guyane francaise"	"0017G"	0.98	0.59	29
"Inga sp"	"Guyane francaise"	"0261G"	0.87	0.62	31
"Inga vera Willd."	"Guadeloupe"	"0382"	0.57	0.45	18
"Intsia bijuga O.Ktze."	"Madagascar"	"0017"	0.79	0.35	23
"Intsia bijuga O.Ktze."	"Madagascar"	"0539"	0.82	0.31	30
"Intsia bijuga O.Ktze."	"Madagascar"	"0545"	0.84	0.43	23
"Intsia bijuga O.Ktze."	"Nouvelle Calédonie"	"0563"	0.92	0.30	27
"Intsia bijuga O.Ktze."	"Nouvelle Calédonie"	"1860"	0.87	0.32	24
"Intsia bijuga O.Ktze."	"Nouvelle Calédonie"	"2146"	0.86	0.32	22
"Intsia bijuga O.Ktze."	"Nouvelle Calédonie"	"2147"	0.84	0.29	21
"Intsia bijuga O.Ktze."	"Nouvelle Calédonie"	"2151"	0.79	0.39	21
"Intsia palembanica Miq."	"Malaisie péninsulaire"	"1934"	0.79	0.34	25
"Intsia palembanica Miq."	"Papua New Guinea"	"2766"	0.81	0.44	22
"Intsia palembanica Miq."	"Papua New Guinea"	"2783"	0.75	0.39	22
"Irvingia gabonensis Baill."	"Côte d'Ivoire"	"0450"	0.91	0.61	28
"Irvingia gabonensis Baill."	"Cameroun"	"1153"	0.94	0.64	28
"Irvingia grandifolia Engl."	"Rép. Congo"	"0478"	0.92	0.50	28
"Irvingia grandifolia Engl."	"Rép. Congo"	"0485"	0.90	0.55	29
"Irvingia grandifolia Engl."	"Rép. Congo"	"0500"	0.93	0.62	30
"Iryanthera sagotiana Warb."	"Guyane francaise"	"2217"	0.75	0.52	32
"Iryanthera sagotiana Warb."	"Guyane francaise"	"2221"	0.74	0.53	32
"Iryanthera sagotiana Warb."	"Guyane francaise"	"2254"	0.81	0.55	33
"Iryanthera sagotiana Warb."	"Guyane francaise"	"0010G"	0.88	0.56	27
"Iryanthera sagotiana Warb."	"Guyane francaise"	"0010Z"	0.84	0.46	38
"Iryanthera sagotiana Warb."	"Guyane francaise"	"0121G"	0.74	0.42	35
"Iryanthera sagotiana Warb."	"Guyane francaise"	"1160G"	0.74	0.39	39
"Iryanthera sagotiana Warb."	"Guyane francaise"	"1241G"	0.77	0.42	36
"Iryanthera sp"	"Guyane francaise"	"0466G"	0.77	0.46	35
"Iryanthera sp"	"Guyane francaise"	"0473G"	0.73	0.46	35
"Iryanthera sp"	"Guyane francaise"	"0474G"	0.69	0.47	36
"Iryanthera sp"	"Guyane francaise"	"0475G"	0.78	0.52	33
"Iryanthera sp"	"Guyane francaise"	"0476G"	0.74	0.48	32
"Iryanthera tricornis Ducke"	"Brésil"	"0004V"	0.84	0.58	24
"Iryanthera tricornis Ducke"	"Brésil"	"0012V"	0.83	0.58	25
"Iryanthera tricornis Ducke"	"Brésil"	"0014V"	0.92	0.61	25
"Iryanthera tricornis Ducke"	"Brésil"	"0018V"	0.93	0.59	24
"Iryanthera tricornis Ducke"	"Brésil"	"0061V"	0.86	0.55	29
"Isoberlinia doka Craib. et Stapf."	"Guinée"	"0009"	0.77	0.49	28
"Isoberlinia doka Craib. et Stapf."	"Burkina faso"	"0680"	0.70	0.45	26
"Isoberlinia doka Craib. et Stapf."	"Mali"	"2057"	0.74	0.45	26
"Isoberlinia doka Craib. et Stapf."	"Mali"	"2059"	0.62	0.33	28
"Isoberlinia doka Craib. et Stapf."	"Mali"	"2067"	0.78	0.44	27
"Jacaranda copaia D.Don"	"Guyane francaise"	"1396"	0.43	0.47	37
"Jacaranda copaia D.Don"	"Guyane francaise"	"1615"	0.54	0.58	25
"Jacaranda copaia D.Don"	"Guyane francaise"	"1619"	0.46	0.49	29
"Jacaranda copaia D.Don"	"Guyane francaise"	"1622"	0.46	0.42	27
"Jacaranda copaia D.Don"	"Brésil"	"2900"	0.37	0.46	32
"Jacaranda copaia D.Don"	"Brésil"	"2911"	0.41	0.50	27
"Jacaranda copaia D.Don"	"Brésil"	"2921"	0.39	0.47	30
"Jacaranda copaia D.Don"	"Brésil"	"2999"	0.37	0.46	29
"Jacaranda copaia D.Don"	"Brésil Amazonie"	"3130"	0.42	0.37	35
"Jacaranda copaia D.Don"	"Guyane francaise"	"3177"	0.45	0.55	29
"Jacaranda copaia D.Don"	"Brésil"	"0057V"	0.42	0.48	30
"Jacaranda copaia D.Don"	"Brésil"	"0063V"	0.42	0.49	27
"Jacaranda copaia D.Don"	"Guyane francaise"	"0068G"	0.49	0.54	33
"Jacaranda copaia D.Don"	"Brésil"	"0101V"	0.43	0.55	27
"Jacaranda copaia D.Don"	"Brésil"	"0130V"	0.37	0.39	28
"Jacaranda copaia D.Don"	"Brésil"	"0134V"	0.43	0.49	33
"Jacaranda copaia D.Don"	"Guyane francaise"	"0356G"	0.39	0.37	
"Jacaranda copaia D.Don"	"Guyane francaise"	"0465G"	0.45	0.39	41
"Jacaranda sp"	"Vietnam"	"0258"	0.74	0.56	21
"Juglans regia L."	"France"	"0850"	0.49	0.20	
"Juglans regia L."	"Maroc"	"0851"	0.65	0.22	
"Julbernardia pellegriniana Troupin"	"Cameroun"	"0697"	0.68	0.37	34
"Julbernardia pellegriniana Troupin"	"Gabon"	"1198"	0.78	0.57	24
"Julbernardia pellegriniana Troupin"	"Gabon"	"1238"	0.86	0.54	25
"Julbernardia pellegriniana Troupin"	"Gabon"	"1267"	0.82	0.55	22
"Julbernardia pellegriniana Troupin"	"Gabon"	"1275"	0.71	0.42	29
"Julbernardia pellegriniana Troupin"	"Gabon"	"1276"	0.87	0.50	27
"Julbernardia pellegriniana Troupin"	"Gabon"	"1429"	0.81	0.59	23
"Julbernardia pellegriniana Troupin"	"Gabon"	"2023"	0.82	0.42	33
"Julbernardia pellegriniana Troupin"	"Gabon"	"2029"	0.77	0.51	28
"Julbernardia pellegriniana Troupin"	"Gabon"	"2032"	0.78	0.53	28
"Julbernardia pellegriniana Troupin"	"Gabon"	"2037"	0.85	0.60	27
"Julbernardia pellegriniana Troupin"	"Gabon"	"2040"	0.79	0.49	25
"Julbernardia pellegriniana Troupin"	"Gabon"	"2048"	0.68	0.50	27
"Julbernardia pellegriniana Troupin"	"Gabon"	"2050"	0.71	0.50	24
"Julbernardia pellegriniana Troupin"	"Gabon"	"2051"	0.85	0.56	27
"Julbernardia pellegriniana Troupin"	"Gabon"	"2164"	0.78	0.55	26
"Julbernardia pellegriniana Troupin"	"Gabon"	"2166"	0.74	0.51	26
"Julbernardia pellegriniana Troupin"	"Gabon"	"2172"	0.69	0.51	24
"Julbernardia pellegriniana Troupin"	"Gabon"	"2181"	0.71	0.54	26
"Julbernardia seretii Troupin"	"Cameroun"	"0684"	0.83	0.50	28
"Julbernardia seretii Troupin"	"Cameroun"	"0762"	0.64	0.39	31
"Juniperus oxycedrus Herb."	"Maroc"	"0151"	0.72	0.39	27
"Juniperus thurifera L."	"Maroc"	"0144"	0.58	0.35	25
"Kermadecia sinuata Brong. et Gris."	"Nouvelle Calédonie"	"1163"	0.54	0.36	
"Kermadecia sinuata Brong. et Gris."	"Nouvelle Calédonie"	"1816"	0.51	0.39	29
"Kermadecia sinuata Brong. et Gris."	"Nouvelle Calédonie"	"1821"	0.53	0.38	30
"Keteleeria evelyniana Mast."	"Vietnam"	"0608"	0.41		
"Khaya anthotheca C.DC."	"Côte d'Ivoire"	"0032"	0.61	0.31	34
"Khaya anthotheca C.DC."	"Côte d'Ivoire"	"0064"	0.64	0.33	32
"Khaya anthotheca C.DC."	"Côte d'Ivoire"	"0892"	0.57	0.47	24
"Khaya grandifoliola C.DC."	"Côte d'Ivoire"	"0201"	0.73	0.36	26
"Khaya grandifoliola C.DC."	"Côte d'Ivoire"	"0673"	0.62	0.36	28
"Khaya grandifoliola C.DC."	"Côte d'Ivoire"	"0705"	0.65	0.37	30
"Khaya grandifoliola C.DC."	"Côte d'Ivoire"	"0706"	0.67	0.34	31
"Khaya grandifoliola C.DC."	"Guinée"	"0730"	0.62	0.35	29
"Khaya ivorensis A.Chev."	"Côte d'Ivoire"	"0021"	0.57	0.38	25
"Khaya ivorensis A.Chev."	"Côte d'Ivoire"	"0025"	0.50	0.34	31
"Khaya ivorensis A.Chev."	"Gabon"	"0037"	0.50	0.32	30
"Khaya ivorensis A.Chev."	"Côte d'Ivoire"	"0099"	0.46	0.37	24
"Khaya ivorensis A.Chev."	"Côte d'Ivoire"	"0100"	0.55	0.35	25
"Khaya ivorensis A.Chev."	"Gabon"	"0115"	0.51	0.35	32
"Khaya ivorensis A.Chev."	"Cameroun"	"0157"	0.49	0.39	27
"Khaya ivorensis A.Chev."	"Cameroun"	"0158"	0.52	0.37	24
"Khaya ivorensis A.Chev."	"Côte d'Ivoire"	"1475"	0.46	0.26	32
"Khaya ivorensis A.Chev."	"Côte d'Ivoire"	"1497"	0.49	0.33	29
"Khaya ivorensis A.Chev."	"Côte d'Ivoire"	"1500"	0.58	0.41	24
"Khaya senegalensis A.Juss."	"Guinée"	"0002"	0.71	0.36	28
"Khaya senegalensis A.Juss."	"Sénégal"	"0604"	0.81		
"Khaya senegalensis A.Juss."	"Bénin"	"0614"	0.73	0.32	30
"Khaya senegalensis A.Juss."	"Sénégal"	"0627"	0.69	0.37	24
"Khaya senegalensis A.Juss."	"Burkina faso"	"0647"	0.77	0.28	26
"Khaya senegalensis A.Juss."	"Côte d'Ivoire"	"0674"	0.82	0.31	30
"Khaya senegalensis A.Juss."	"Burkina faso"	"0679"	0.81	0.42	26
"Khaya senegalensis A.Juss."	"Burkina faso"	"0681"	0.83	0.39	23
"Khaya senegalensis A.Juss."	"Sénégal"	"0698"	0.79	0.47	24
"Khaya senegalensis A.Juss."	"Sénégal"	"0699"	0.71	0.41	25
"Khaya senegalensis A.Juss."	"Sénégal"	"0723"	0.90	0.38	32
"Khaya senegalensis A.Juss."	"Guyane francaise"	"0278G"	0.62	0.33	27
"Khaya senegalensis A.Juss."	"Guyane francaise"	"0288G"	0.69	0.43	26
"Khaya sp"	"Comores"	"0309"	0.56	0.41	27
"Khaya sp"	"Comores"	"0310"	0.60	0.41	32
"Klainedoxa gabonensis Pierre"	"Côte d'Ivoire"	"0449"	0.99	0.74	24
"Klainedoxa gabonensis Pierre"	"Gabon"	"1196"	1.01	0.65	22
"Klainedoxa gabonensis Pierre"	"Gabon"	"1282"	1.05	0.52	31
"Klainedoxa gabonensis Pierre"	"Gabon"	"1311"	1.11	0.63	27
"Klainedoxa gabonensis Pierre v.microphylla Pellegr."	"Cameroun"	"0410"	1.08	0.61	27
"Klainedoxa gabonensis Pierre var.oblongifolia"	"Gabon"	"0071"	1.09	0.75	17
"Labourdonnaisia calophylloides Boj."	"Réunion"	"0746"	0.92	0.47	26
"Labourdonnaisia calophylloides Boj."	"Réunion"	"0758"	0.96	0.49	27
"Laetia procera Eichl."	"Guyane francaise"	"2212"	0.90	0.63	32
"Laetia procera Eichl."	"Guyane francaise"	"2264"	0.87	0.67	33
"Laetia procera Eichl."	"Guyane francaise"	"2266"	0.76	0.61	31
"Lagerstroemia angustifolia Pierre"	"Vietnam"	"0513"	0.72	0.43	26
"Lagerstroemia sp"	"Vietnam"	"0022"	0.66	0.33	29
"Lagerstroemia sp"	"Vietnam"	"3273C"	0.73	0.47	22
"Lannea sp"	"Côte d'Ivoire"	"2303"	0.46	0.34	28
"Lannea welwitschii Engl."	"Côte d'Ivoire"	"0147"	0.50	0.39	28
"Lannea welwitschii Engl."	"Côte d'Ivoire"	"2262"	0.52	0.41	29
"Lannea welwitschii Engl."	"Côte d'Ivoire"	"2294"	0.51	0.38	27
"Lannea welwitschii Engl."	"Côte d'Ivoire"	"2296"	0.52	0.35	28
"Lannea welwitschii Engl."	"Côte d'Ivoire"	"2299"	0.49	0.36	30
"Lannea welwitschii Engl."	"Côte d'Ivoire"	"2313"	0.48	0.40	28
"Larix sp"	"Nouvelle-Zélande"	"2750C"	0.60	0.46	26
"Laurelia sp"	"Pérou"	"2702C"	0.50	0.33	28
"Laurelia philippiana Loos."	"Chili"	"3277C"	0.53	0.43	32
"Laurelia philippiana Loos."	"Chili"	"3278C"	0.51	0.44	30
"Laurelia sp"	"Chili"	"3265C"	0.56	0.47	32
"Lecomtedoxa klaineana Dubard"	"Gabon"	"0901"	1.01	0.58	27
"Lecomtedoxa klaineana Dubard"	"Gabon"	"1205"	1.02	0.72	20
"Lecomtedoxa klaineana Dubard"	"Gabon"	"1218"	0.90	0.59	19
"Lecomtedoxa klaineana Dubard"	"Gabon"	"1232"	1.05	0.60	24
"Lecomtedoxa klaineana Dubard"	"Gabon"	"1233"	0.96	0.71	23
"Lecomtedoxa klaineana Dubard"	"Gabon"	"1234"	0.90	0.61	24
"Lecomtedoxa klaineana Dubard"	"Gabon"	"1341"	0.99	0.79	21
"Lecomtedoxa klaineana Dubard"	"Gabon"	"1349"	1.00	0.63	27
"Lecythis corrugata Poit."	"Guyane francaise"	"0782"	0.96	0.41	
"Lecythis corrugata Poit."	"Guyane francaise"	"0103G"	0.87	0.54	28
"Lecythis idatimon Aubl."	"Guyane francaise"	"0722"	1.10	0.41	36
"Lecythis idatimon Aubl."	"Guyane francaise"	"1849"	0.93	0.66	25
"Lecythis idatimon Aubl."	"Guyane francaise"	"1852"	0.88	0.56	25
"Lecythis persistens Sagot"	"Guyane francaise"	"1843"	0.72	0.59	27
"Lecythis pisonis Camb."	"Brésil Amazonie"	"2665"	1.10	0.69	19
"Lecythis zabucaja Aubl."	"Guyane francaise"	"0140G"	0.97	0.52	26
"Lecythis zabucaja Aubl."	"Guyane francaise"	"0140Z"	0.97	0.54	24
"Lecythis zabucaja Aubl."	"Guyane francaise"	"0163G"	1.02	0.55	28
"Lecythis zabucaja Aubl."	"Guyane francaise"	"1193G"	1.04	0.56	29
"Leptolaena multiflora Thouars"	"Madagascar"	"0325"	1.11	0.56	30
"Leptolaena multiflora Thouars"	"Madagascar"	"3225P"	1.14	0.60	25
"Letestua durissima H.Lec."	"Rép. Congo"	"0902"	1.10	0.57	25
"Letestua durissima H.Lec."	"Rép. Congo"	"1091"	1.09	0.63	19
"Letestua durissima H.Lec."	"Rép. Congo"	"1095"	1.12	0.65	24
"Letestua durissima H.Lec."	"Rép. Congo"	"1371"	1.08	0.65	23
"Librevillea klainei Hoyle"	"Rép. Congo"	"0491"	1.04	0.67	24
"Librevillea klainei Hoyle"	"Gabon"	"1258"	1.07	0.38	
"Librevillea klainei Hoyle"	"Gabon"	"1259"	1.12	0.29	
"Librevillea klainei Hoyle"	"Gabon"	"1260"	1.02	0.35	
"Librevillea klainei Hoyle"	"Gabon"	"1297"	1.10	0.72	23
"Librevillea klainei Hoyle"	"Gabon"	"1305"	1.11	0.81	20
"Licania alba Cuatr."	"Guyane francaise"	"1201G"	1.06	0.61	34
"Licania canescens R.Ben."	"Guyane francaise"	"1125G"	1.12	0.67	35
"Licania licaniaeflora Blake"	"Guyane francaise"	"1209G"	0.79	0.45	35
"Licania macrophylla Benth."	"Guyane francaise"	"0238"	1.06	0.47	30
"Licania majuscula Sagot"	"Guyane francaise"	"0781"	1.03	0.61	27
"Licania membranacea Sagot"	"Guyane francaise"	"0239"	1.03	0.49	30
"Licania membranacea Sagot"	"Guyane francaise"	"0270"	1.13	0.50	34
"Licania membranacea Sagot"	"Guyane francaise"	"0456G"	1.05	0.65	32
"Licania membranacea Sagot"	"Guyane francaise"	"1124G"	1.10	0.70	32
"Licania micrantha Miq."	"Guyane francaise"	"0069G"	1.05	0.64	30
"Licania ovalifolia Kleinh."	"Guyane francaise"	"0780"	1.13	0.62	33
"Licania sp"	"Guyane francaise"	"2365"	0.98	0.65	27
"Licania sp"	"Guyane francaise"	"0011G"	1.09	0.64	34
"Licania sp"	"Guyane francaise"	"0457G"	1.00	0.64	27
"Licania sp"	"Guyane francaise"	"1123G"	0.92	0.63	27
"Licania ternatensis Hook."	"Guadeloupe"	"1834"	1.10	0.54	37
"Licania ternatensis Hook."	"Guadeloupe"	"1839"	1.08	0.69	26
"Licania ternatensis Hook."	"Guadeloupe"	"1846"	1.10	0.79	22
"Licaria aritu Ducke"	"Brésil"	"0024V"	1.02	0.64	25
"Licaria canella Kosterm."	"Guyane francaise"	"2354"	0.62	0.39	22
"Licaria canella Kosterm."	"Brésil"	"0049V"	1.17	0.66	21
"Licaria canella Kosterm."	"Guyane francaise"	"0091G"	1.04	0.58	23
"Licaria canella Kosterm."	"Guyane francaise"	"0111G"	1.02	0.54	23
"Licaria canella Kosterm."	"Guyane francaise"	"0115G"	1.05	0.59	23
"Licaria canella Kosterm."	"Guyane francaise"	"0127G"	1.11	0.59	23
"Licaria canella Kosterm."	"Brésil"	"0182V"	1.23	0.69	20
"Licaria canella Kosterm."	"Brésil"	"0190V"	1.16	0.67	19
"Licaria cayennensis Kosterm."	"Guyane francaise"	"1824"	1.01	0.59	20
"Licaria cayennensis Kosterm."	"Guyane francaise"	"2353"	1.02	0.30	24
"Licaria cayennensis Kosterm."	"Guyane francaise"	"2355"	1.08	0.61	19
"Licaria cayennensis Kosterm."	"Guyane francaise"	"2360"	1.06	0.60	20
"Licaria cayennensis Kosterm."	"Guyane francaise"	"2511"	0.99	0.61	20
"Licaria cayennensis Kosterm."	"Guyane francaise"	"2546"	1.09	0.59	20
"Licaria cayennensis Kosterm."	"Guyane francaise"	"2556"	1.04	0.59	19
"Licaria chrysophylla Kosterm."	"Guyane francaise"	"2557"	0.90	0.59	27
"Licaria chrysophylla Kosterm."	"Guyane francaise"	"0133G"	0.89	0.53	30
"Licaria polyphylla Kosterm."	"Guyane francaise"	"2209"	0.66	0.49	25
"Licaria sp"	"Guyane francaise"	"0030G"	1.06	0.57	22
"Lithocarpus celebicus Rehd."	"Papua New Guinea"	"2771"	0.81	0.52	30
"Lithocarpus celebicus Rehd."	"Papua New Guinea"	"2773"	0.71	0.55	30
"Lithocarpus celebicus Rehd."	"Papua New Guinea"	"2785"	0.87	0.51	30
"Lithocarpus celebicus Rehd."	"Papua New Guinea"	"2805"	0.77	0.51	30
"Lithocarpus sp"	"Malaisie péninsulaire"	"3192C"	0.73	0.48	32
"Litsea costalis Kosterm."	"Malaisie péninsulaire"	"3190C"	0.57	0.38	25
"Litsea costalis Kosterm."	"Malaisie péninsulaire"	"3191C"	0.58	0.38	27
"Litsea vang H.Lec."	"Cambodge"	"0255"	0.60	0.39	23
"Lonchocarpus heptaphyllus (Poir.) DC."	"Guadeloupe"	"0200"	0.77	0.55	23
"Lophira alata Banks"	"Gabon"	"0045"	1.02	0.54	28
"Lophira alata Banks"	"Cameroun"	"0124"	1.05	0.56	25
"Lophira alata Banks"	"Côte d'Ivoire"	"0150"	1.03	0.58	24
"Lophira alata Banks"	"Côte d'Ivoire"	"0518"	1.09	0.61	27
"Lophira alata Banks"	"Cameroun"	"0520"	1.09	0.64	23
"Lophira alata Banks"	"Cameroun"	"0530"	1.06	0.78	26
"Lophira alata Banks"	"Cameroun"	"0621"	1.07	0.51	29
"Lophira alata Banks"	"Cameroun"	"0622"	1.10	0.46	37
"Lophira alata Banks"	"Cameroun"	"0624"	1.07	0.57	29
"Lophira alata Banks"	"Cameroun"	"0629"	1.04	0.53	30
"Lophira alata Banks"	"Cameroun"	"0796"	1.11	0.64	27
"Lophira alata Banks"	"Cameroun"	"0797"	1.05	0.56	30
"Lophira alata Banks"	"RCA"	"0973"	1.04	0.53	29
"Lophira alata Banks"	"Gabon"	"1668"	1.14	0.58	29
"Lophira alata Banks"	"Côte d'Ivoire"	"2535"	1.04	0.60	28
"Lophira alata Banks"	"Cameroun"	"0796A"	1.01	0.60	27
"Lophopetalum duperreanum Pierre"	"Vietnam"	"0323"	0.55	0.43	30
"Lovoa trichilioides Harms"	"Gabon"	"0034"	0.53	0.48	23
"Lovoa trichilioides Harms"	"Cameroun"	"0041"	0.63	0.48	23
"Lovoa trichilioides Harms"	"Côte d'Ivoire"	"0042"	0.50	0.49	23
"Lovoa trichilioides Harms"	"Gabon"	"0089"	0.53	0.37	21
"Lovoa trichilioides Harms"	"Rép. Congo"	"0428"	0.57	0.41	27
"Lovoa trichilioides Harms"	"Côte d'Ivoire"	"0618"	0.46	0.19	36
"Lovoa trichilioides Harms"	"RCA"	"0915"	0.61	0.34	27
"Lovoa trichilioides Harms"	"Côte d'Ivoire"	"0931"	0.45	0.28	32
"Lovoa trichilioides Harms"	"Côte d'Ivoire"	"2349"	0.52	0.41	27
"Ludia sp"	"Madagascar"	"1532"	0.95	0.53	31
"Ludia sp"	"Madagascar"	"1559"	0.96	0.54	32
"Mabea speciosa Muell.Arg."	"Guyane francaise"	"0341G"	0.77	0.41	36
"Macadamia leptophylla Vir."	"Nouvelle Calédonie"	"0562"	0.61	0.30	
"Macarisia pyramidata Thouars"	"Madagascar"	"1725"	0.79	0.47	28
"Maclura tinctoria (L.) Steud."	"Paraguay"	"1593"	0.88	0.48	18
"Macrolobium bifolium Pers."	"Guyane francaise"	"0176G"	0.75	0.38	28
"Macrolobium bifolium Pers."	"Guyane francaise"	"0347G"	0.67	0.34	35
"Maesopsis eminii Engl."	"Burundi"	"2955"	0.56	0.33	25
"Maesopsis eminii Engl."	"Burundi"	"2956"	0.56	0.37	25
"Maesopsis eminii Engl."	"Burundi"	"2982"	0.45	0.35	26
"Mammea africana Sabine"	"Gabon"	"0076"	0.67	0.50	27
"Mammea africana Sabine"	"Côte d'Ivoire"	"0112"	0.69	0.45	28
"Mammea africana Sabine"	"Gabon"	"0399"	0.78		
"Mammea africana Sabine"	"Côte d'Ivoire"	"0425"	0.76	0.43	33
"Mammea africana Sabine"	"Rép. Congo"	"0479"	0.73	0.31	39
"Mammea africana Sabine"	"Côte d'Ivoire"	"0481"	0.74	0.36	41
"Mammea africana Sabine"	"Rép. Congo"	"0837"	0.86	0.30	
"Mammea africana Sabine"	"Côte d'Ivoire"	"1046"	0.80	0.30	
"Mammea africana Sabine"	"Gabon"	"2559"	0.74	0.53	29
"Mammea americana L."	"Guadeloupe"	"0183"	0.82	0.44	29
"Mammea bongo Kosterm."	"Madagascar"	"1694"	0.93	0.45	33
"Mammea bongo Kosterm."	"Madagascar"	"1699"	1.02	0.46	34
"Mammea sp"	"Madagascar"	"1222"	1.06	0.54	38
"Mangifera indica L."	"Guadeloupe"	"0176"	0.63	0.36	23
"Mangifera indica L."	"Mayotte"	"3087"	0.62	0.39	23
"Mangifera indica L."	"Mayotte"	"3088"	0.63	0.38	25
"Mangifera indica L."	"Mayotte"	"3089"	0.66	0.39	24
"Mangifera indica L."	"Mayotte"	"3090"	0.64	0.37	26
"Mangifera sp"	"Asie"	"2845"	0.76	0.46	26
"Mangifera sp"	"Asie"	"3185C"	0.76	0.49	25
"Manilkara bidentata A.Chev."	"Guyane francaise"	"0083"	1.07	0.45	25
"Manilkara bidentata A.Chev."	"Guadeloupe"	"0167"	1.00	0.51	25
"Manilkara bidentata A.Chev."	"Guyane francaise"	"1874"	1.09	0.67	24
"Manilkara bidentata A.Chev."	"Guyane francaise"	"1878"	1.12	0.65	25
"Manilkara bidentata A.Chev."	"Guyane francaise"	"1881"	1.11	0.65	24
"Manilkara bidentata A.Chev."	"Brésil Amazonie"	"1958"	1.07	0.61	24
"Manilkara bidentata A.Chev."	"Brésil Amazonie"	"1962"	1.08	0.64	25
"Manilkara bidentata A.Chev."	"Brésil Amazonie"	"1966"	1.04	0.59	26
"Manilkara bidentata A.Chev."	"Brésil Amazonie"	"1978"	1.05	0.63	25
"Manilkara bidentata A.Chev."	"Brésil Amazonie"	"1979"	1.16	0.66	24
"Manilkara bidentata A.Chev."	"Guyane francaise"	"0044G"	1.05	0.57	30
"Manilkara bidentata A.Chev."	"Guyane francaise"	"0083G"	1.12	0.62	29
"Manilkara bidentata A.Chev."	"Guyane francaise"	"0292G"	1.08	0.59	29
"Manilkara bidentata A.Chev."	"Guyane francaise"	"0447G"	1.08	0.65	29
"Manilkara bidentata A.Chev."	"Guyane francaise"	"0469G"	1.12	0.64	28
"Manilkara bidentata A.Chev."	"Guyane francaise"	"0470G"	1.13	0.66	28
"Manilkara bidentata A.Chev."	"Guyane francaise"	"0471G"	1.08	0.59	27
"Manilkara bidentata A.Chev."	"Guyane francaise"	"1154G"	1.08	0.64	27
"Manilkara bidentata A.Chev."	"Guyane francaise"	"1245G"	1.19	0.61	34
"Manilkara bidentata A.Chev. ssp.surinamensis Penn."	"Brésil"	"0204V"	1.07	0.66	28
"Manilkara dissecta Dub var.pancheri Maas"	"Nouvelle Calédonie"	"0818"	1.14	0.62	20
"Manilkara huberi Standl."	"Brésil Amazonie"	"2607"	1.07	0.63	24
"Manilkara huberi Standl."	"Brésil"	"2906"	1.13	0.70	22
"Manilkara huberi Standl."	"Brésil"	"2907"	1.12	0.56	26
"Manilkara huberi Standl."	"Brésil"	"3049"	1.16	0.70	23
"Manilkara huberi Standl."	"Brésil"	"0047V"	1.16	0.62	29
"Manilkara huberi Standl."	"Brésil"	"0060V"	1.12	0.59	26
"Manilkara huberi Standl."	"Brésil"	"0081V"	0.93	0.62	29
"Manilkara huberi Standl."	"Brésil"	"0105V"	1.08	0.56	26
"Manilkara huberi Standl."	"Brésil"	"0126V"	1.16	0.61	30
"Manilkara huberi Standl."	"Brésil"	"0127V"	1.12	0.61	30
"Manilkara huberi Standl."	"Brésil"	"0162V"	1.11	0.69	25
"Manilkara mabokeensis Aubrev."	"RCA"	"1822"	0.98	0.63	24
"Manilkara mabokeensis Aubrev."	"RCA"	"1826"	0.93	0.60	25
"Manilkara obovata Hemsl."	"Côte d'Ivoire"	"0871"	1.02	0.49	30
"Manilkara obovata Hemsl."	"Côte d'Ivoire"	"1244"	1.08	0.67	26
"Mansonia altissima A.Chev."	"Côte d'Ivoire"	"0210"	0.67	0.46	23
"Mansonia altissima A.Chev."	"Côte d'Ivoire"	"0318"	0.67	0.44	29
"Mansonia altissima A.Chev."	"Côte d'Ivoire"	"0794"	0.70	0.42	25
"Mansonia altissima A.Chev."	"Côte d'Ivoire"	"0798"	0.70	0.34	30
"Mansonia altissima A.Chev."	"Côte d'Ivoire"	"0843"	0.72	0.38	25
"Mansonia altissima A.Chev."	"Côte d'Ivoire"	"0921"	0.67	0.39	26
"Mansonia altissima A.Chev."	"Côte d'Ivoire"	"0922"	0.59	0.30	32
"Mansonia altissima A.Chev."	"Côte d'Ivoire"	"0923"	0.63	0.31	33
"Mansonia altissima A.Chev."	"Côte d'Ivoire"	"0924"	0.61	0.44	23
"Mansonia altissima A.Chev."	"Côte d'Ivoire"	"0925"	0.64	0.37	27
"Mansonia altissima A.Chev."	"Côte d'Ivoire"	"0926"	0.65	0.34	31
"Mansonia altissima A.Chev."	"Côte d'Ivoire"	"0930"	0.65	0.36	28
"Mansonia altissima A.Chev."	"Côte d'Ivoire"	"0933"	0.65	0.44	25
"Mansonia altissima A.Chev."	"Côte d'Ivoire"	"0937"	0.66	0.39	26
"Mansonia altissima A.Chev."	"Côte d'Ivoire"	"0944"	0.65	0.47	23
"Mansonia altissima A.Chev."	"RCA"	"0971"	0.64	0.35	31
"Mansonia sp"	"Cameroun"	"0855"	0.65	0.39	29
"Mansonia sp"	"Cameroun"	"0920"	0.64	0.37	29
"Maquira coriacea C.C.Berg"	"Brésil Amazonie"	"3082"	0.50	0.38	29
"Maquira coriacea C.C.Berg"	"Brésil Amazonie"	"3083"	0.52	0.40	28
"Maquira coriacea C.C.Berg"	"Brésil Amazonie"	"3094"	0.49	0.40	29
"Maquira coriacea C.C.Berg"	"Brésil Amazonie"	"3117"	0.51	0.42	26
"Maquira coriacea C.C.Berg"	"Brésil"	"0154V"	0.52	0.49	23
"Maquira coriacea C.C.Berg"	"Brésil"	"0167V"	0.41	0.35	26
"Maquira coriacea C.C.Berg"	"Brésil"	"0177V"	0.44	0.45	22
"Maquira coriacea C.C.Berg"	"Brésil"	"0187V"	0.44	0.40	24
"Maranthes glabra Prance"	"Côte d'Ivoire"	"0251"	0.98	0.41	36
"Maranthes glabra Prance"	"Côte d'Ivoire"	"0879"	1.06	0.22	
"Maranthes robusta Prance"	"Côte d'Ivoire"	"0421"	1.01	0.68	27
"Margaritaria nobilis L.f."	"Guadeloupe"	"0197"	0.86	0.57	26
"Markhamia tomentosa K.Schum."	"Cameroun"	"0277"	0.54	0.39	27
"Martiodendron sp"	"Brésil"	"0220V"	1.04	0.59	22
"Mauloutchia sp"	"Madagascar"	"1223"	0.70	0.52	35
"Melaleuca dealbata S.T.Blake"	"Australie"	"3182"	0.75		
"Melaleuca dealbata S.T.Blake"	"Australie"	"3182A"	0.76		
"Melaleuca dealbata S.T.Blake"	"Australie"	"3182B"	0.74		
"Melaleuca leucadendron L."	"Nouvelle Calédonie"	"0567"	0.79	0.46	34
"Melia azedarach L."	"Nouvelle Calédonie"	"1169"	0.63	0.33	35
"Mezilaurus itauba Taub."	"Brésil"	"3007"	0.83	0.43	23
"Mezilaurus itauba Taub."	"Brésil Amazonie"	"3170"	0.63	0.45	26
"Mezilaurus itauba Taub."	"Brésil Amazonie"	"3171"	0.66	0.40	25
"Mezilaurus itauba Taub."	"Brésil"	"0050V"	0.88	0.55	29
"Mezilaurus itauba Taub."	"Brésil"	"0065V"	0.93	0.63	26
"Mezilaurus itauba Taub."	"Brésil"	"0076V"	0.88	0.51	32
"Mezilaurus itauba Taub."	"Brésil"	"0085V"	0.81	0.45	26
"Mezilaurus itauba Taub."	"Brésil"	"0144V"	0.80	0.53	25
"Mezilaurus sp"	"Brésil"	"3018"	1.31	0.78	18
"Mezilaurus sp"	"Brésil"	"0088V"	1.32	0.71	21
"Microberlinia bisulcata A.Chev."	"Cameroun"	"0519"	0.73	0.47	27
"Microberlinia brazzavillensis A.Chev."	"Gabon"	"0103"	0.85	0.53	28
"Microberlinia brazzavillensis A.Chev."	"Gabon"	"0372"	0.70	0.41	31
"Microberlinia brazzavillensis A.Chev."	"Gabon"	"1136"	0.89	0.52	35
"Micropholis guianensis Pierre"	"Guyane francaise"	"0768"	0.86	0.44	33
"Micropholis guianensis Pierre"	"Guyane francaise"	"0198G"	0.97	0.52	27
"Micropholis guianensis Pierre"	"Guyane francaise"	"0362G"	0.77	0.49	32
"Micropholis guianensis Pierre"	"Guyane francaise"	"1213G"	0.72	0.46	31
"Micropholis melinoniana Pierre"	"Guyane francaise"	"1499"	0.67	0.46	28
"Micropholis melinoniana Pierre"	"Guyane francaise"	"1529"	0.68	0.42	32
"Micropholis melinoniana Pierre"	"Guyane francaise"	"1581"	0.60	0.33	34
"Micropholis melinoniana Pierre"	"Guyane francaise"	"0009G"	0.68	0.43	28
"Micropholis sp"	"Guyane francaise"	"0258G"	0.86	0.54	31
"Micropholis venulosa Pierre"	"Guyane francaise"	"3224"	0.71	0.49	27
"Milicia excelsa (Welw.) C.C.Berg"	"Côte d'Ivoire"	"0013"	0.69	0.42	24
"Milicia excelsa (Welw.) C.C.Berg"	"Rép. Congo"	"0302"	0.67	0.40	24
"Milicia excelsa (Welw.) C.C.Berg"	"Rép. Congo"	"0304"	0.69	0.40	24
"Milicia excelsa (Welw.) C.C.Berg"	"Rép. Congo"	"0305"	0.66	0.40	23
"Milicia excelsa (Welw.) C.C.Berg"	"Côte d'Ivoire"	"0560"	0.55	0.31	27
"Milicia excelsa (Welw.) C.C.Berg"	"Côte d'Ivoire"	"0704"	0.74	0.48	20
"Milicia excelsa (Welw.) C.C.Berg"	"Cameroun"	"0713"	0.71	0.48	19
"Milicia excelsa (Welw.) C.C.Berg"	"Bénin"	"0719"	0.71	0.34	27
"Milicia excelsa (Welw.) C.C.Berg"	"Cameroun"	"0833"	0.63	0.42	20
"Milicia excelsa (Welw.) C.C.Berg"	"Côte d'Ivoire"	"0913"	0.55	0.23	34
"Milicia excelsa (Welw.) C.C.Berg"	"RCA"	"0942"	0.69	0.43	21
"Milicia excelsa (Welw.) C.C.Berg"	"Gabon"	"1006"	0.62	0.37	24
"Milicia excelsa (Welw.) C.C.Berg"	"Cameroun"	"1025"	0.56	0.38	23
"Milicia excelsa (Welw.) C.C.Berg"	"Côte d'Ivoire"	"1084"	0.63	0.45	21
"Milicia excelsa (Welw.) C.C.Berg"	"Côte d'Ivoire"	"2197"	0.64	0.48	19
"Milicia regia (A.Chev.) C.C.Berg"	"Guinée"	"0006"	0.71	0.44	20
"Milicia regia (A.Chev.) C.C.Berg"	"Sénégal"	"0692"	0.64	0.45	20
"Milicia regia (A.Chev.) C.C.Berg"	"Sénégal"	"0939"	0.61	0.41	21
"Milicia regia (A.Chev.) C.C.Berg"	"Sénégal"	"0943"	0.56	0.36	20
"Milicia sp"	"Côte d'Ivoire"	"1087"	0.57	0.27	36
"Millettia laurentii De Wild."	"RDC"	"0145"	0.79	0.53	18
"Millettia laurentii De Wild."	"Cameroun"	"0499"	0.87	0.60	27
"Millettia laurentii De Wild."	"Cameroun"	"0640"	0.95	0.61	20
"Mimusops maxima Vaugham"	"Réunion"	"0745"	0.80	0.37	34
"Mimusops maxima Vaugham"	"Réunion"	"0747"	0.75	0.36	34
"Mimusops sp"	"Madagascar"	"1231"	1.09	0.64	25
"Minquartia guianensis Aubl."	"Guyane francaise"	"0337G"	0.88	0.38	36
"Minquartia guianensis Aubl."	"Guyane francaise"	"1228G"	0.92	0.40	33
"Monopetalanthus coriaceus Mor."	"Gabon"	"1036"	0.56	0.32	34
"Monopetalanthus coriaceus Mor."	"Gabon"	"1481"	0.66	0.44	25
"Monopetalanthus coriaceus Mor."	"Gabon"	"1525"	0.53	0.42	22
"Monopetalanthus coriaceus Mor."	"Gabon"	"1571"	0.67	0.33	34
"Monopetalanthus coriaceus Mor."	"Gabon"	"1648"	0.60	0.44	23
"Monopetalanthus coriaceus Mor."	"Gabon"	"1654"	0.56	0.42	25
"Monopetalanthus durandii Halle et Normand"	"Gabon"	"1034"	0.63	0.42	27
"Monopetalanthus durandii Halle et Normand"	"Gabon"	"1286"	0.51	0.27	
"Monopetalanthus durandii Halle et Normand"	"Gabon"	"1291"	0.57	0.39	25
"Monopetalanthus durandii Halle et Normand"	"Gabon"	"1294"	0.58	0.39	28
"Monopetalanthus durandii Halle et Normand"	"Gabon"	"1301"	0.57	0.42	32
"Monopetalanthus durandii Halle et Normand"	"Gabon"	"1302"	0.57	0.36	30
"Monopetalanthus durandii Halle et Normand"	"Gabon"	"1583"	0.71	0.47	33
"Monopetalanthus durandii Halle et Normand"	"Gabon"	"1608"	0.68	0.57	21
"Monopetalanthus durandii Halle et Normand"	"Gabon"	"1613"	0.57	0.47	21
"Monopetalanthus durandii Halle et Normand"	"Gabon"	"1616"	0.59	0.49	24
"Monopetalanthus durandii Halle et Normand"	"Gabon"	"1647"	0.61	0.41	27
"Monopetalanthus heitzii Pellegr."	"Gabon"	"0490"	0.48	0.35	34
"Monopetalanthus heitzii Pellegr."	"Gabon"	"1173"	0.51	0.38	25
"Monopetalanthus heitzii Pellegr."	"Gabon"	"1179"	0.56	0.46	22
"Monopetalanthus heitzii Pellegr."	"Gabon"	"1184"	0.54	0.39	28
"Monopetalanthus heitzii Pellegr."	"Gabon"	"1185"	0.54		
"Monopetalanthus heitzii Pellegr."	"Gabon"	"1254"	0.66	0.57	25
"Monopetalanthus heitzii Pellegr."	"Gabon"	"1420"	0.47	0.33	26
"Monopetalanthus heitzii Pellegr."	"Gabon"	"1436"	0.46	0.35	24
"Monopetalanthus heitzii Pellegr."	"Gabon"	"1441"	0.56	0.50	17
"Monopetalanthus heitzii Pellegr."	"Gabon"	"1443"	0.46	0.46	19
"Monopetalanthus heitzii Pellegr."	"Gabon"	"1522"	0.56	0.43	24
"Monopetalanthus letestui Pellegr."	"Cameroun"	"0686"	0.60	0.40	30
"Monopetalanthus letestui Pellegr."	"Cameroun"	"0739"	0.60	0.27	38
"Monopetalanthus letestui Pellegr."	"Gabon"	"0878"	0.62	0.27	
"Monopetalanthus letestui Pellegr."	"Gabon"	"1017"	0.61	0.51	24
"Monopetalanthus letestui Pellegr."	"Gabon"	"1289"	0.55	0.33	32
"Monopetalanthus letestui Pellegr."	"Rép. Congo"	"1431"	0.68	0.65	18
"Monopetalanthus letestui Pellegr."	"Rép. Congo"	"1439"	0.75	0.50	24
"Monopetalanthus letestui Pellegr."	"Rép. Congo"	"1442"	0.75	0.71	18
"Monopetalanthus pellegrini A.Chev."	"Cameroun"	"0741"	0.61	0.33	32
"Monopetalanthus pellegrini A.Chev."	"Cameroun"	"0742"	0.62	0.32	33
"Monopetalanthus pellegrini A.Chev."	"Gabon"	"1004"	0.56	0.29	40
"Monopetalanthus pellegrini A.Chev."	"Gabon"	"1008"	0.56	0.33	33
"Monopteryx inpae Rodrigues"	"Brésil"	"0195V"	1.05	0.68	20
"Montrouziera cauliflora Planch."	"Nouvelle Calédonie"	"0173"	0.69	0.41	22
"Montrouziera cauliflora Planch."	"Nouvelle Calédonie"	"0592"	0.76	0.33	32
"Montrouziera cauliflora Planch."	"Nouvelle Calédonie"	"0598"	0.64	0.48	21
"Montrouziera cauliflora Planch."	"Nouvelle Calédonie"	"1953"	0.63	0.41	25
"Montrouziera cauliflora Planch."	"Nouvelle Calédonie"	"1956"	0.72	0.47	25
"Montrouziera cauliflora Planch."	"Nouvelle Calédonie"	"1997"	0.75	0.49	24
"Montrouziera cauliflora Planch."	"Nouvelle Calédonie"	"2002"	0.71	0.40	24
"Montrouziera cauliflora Planch."	"Nouvelle Calédonie"	"2006"	0.68	0.41	25
"Montrouziera cauliflora Planch."	"Nouvelle Calédonie"	"2011"	0.66	0.37	23
"Montrouziera cauliflora Planch."	"Nouvelle Calédonie"	"2017"	0.66	0.42	23
"Montrouziera cauliflora Planch."	"Nouvelle Calédonie"	"2019"	0.65	0.43	24
"Montrouziera cauliflora Planch."	"Nouvelle Calédonie"	"2035"	0.67	0.34	24
"Montrouziera sp"	"Nouvelle Calédonie"	"1756"	0.94	0.50	24
"Mora excelsa L."	"Trinidad Tobago"	"0966"	1.05	0.47	39
"Mora paraensis Ducke"	"Brésil Amazonie"	"1961"	0.98	0.60	28
"Mora paraensis Ducke"	"Brésil Amazonie"	"1964"	1.01	0.63	25
"Mora paraensis Ducke"	"Brésil Amazonie"	"1968"	1.05	0.56	25
"Mora paraensis Ducke"	"Brésil Amazonie"	"1971"	1.09	0.64	23
"Mora paraensis Ducke"	"Brésil Amazonie"	"1974"	1.04	0.58	25
"Mora paraensis Ducke"	"Brésil Amazonie"	"2300"	1.00	0.55	23
"Mora paraensis Ducke"	"Brésil Amazonie"	"2306"	0.98	0.58	24
"Mora paraensis Ducke"	"Brésil Amazonie"	"2340"	1.00	0.58	24
"Mora paraensis Ducke"	"Brésil Amazonie"	"2342"	1.04	0.58	25
"Mora paraensis Ducke"	"Brésil Amazonie"	"2343"	1.03	0.58	23
"Moronobea coccinea Aubl."	"Guyane francaise"	"1696"	0.83	0.59	23
"Moronobea coccinea Aubl."	"Guyane francaise"	"3246"	0.96	0.63	22
"Moronobea coccinea Aubl."	"Guyane francaise"	"3247"	0.97	0.61	23
"Moronobea coccinea Aubl."	"Guyane francaise"	"3248"	0.96	0.63	21
"Moronobea coccinea Aubl."	"Guyane francaise"	"0197G"	0.87	0.50	28
"Moronobea coccinea Aubl."	"Guyane francaise"	"0263G"	0.93	0.56	29
"Moronobea coccinea Aubl."	"Guyane francaise"	"0434G"	0.89	0.56	24
"Moronobea coccinea Aubl."	"Guyane francaise"	"0442G"	0.81	0.57	30
"Moronobea coccinea Aubl."	"Guyane francaise"	"0479G"	0.91	0.58	25
"Moronobea coccinea Aubl."	"Guyane francaise"	"0482G"	0.90	0.60	26
"Moronobea coccinea Aubl."	"Guyane francaise"	"1234G"	0.91	0.56	26
"Morus mesozygia Stapf."	"Côte d'Ivoire"	"0326"	0.88	0.50	20
"Morus mesozygia Stapf."	"Côte d'Ivoire"	"0854"	0.92	0.34	21
"Morus mesozygia Stapf."	"RCA"	"0951"	0.80	0.35	24
"Morus mesozygia Stapf."	"Côte d'Ivoire"	"2102"	0.77	0.46	19
"Mouriri sp"	"Guyane francaise"	"0260G"	1.10	0.66	32
"Musanga cecropioides R.Br."	"Cameroun"	"0773"	0.27	0.26	37
"Musanga cecropioides R.Br."	"Cameroun"	"0774"	0.22	0.24	39
"Musanga cecropioides R.Br."	"Cameroun"	"0775"	0.19	0.16	
"Musanga cecropioides R.Br."	"Côte d'Ivoire"	"1459"	0.35	0.40	26
"Myodocarpus pinnatus Brong. et Gris."	"Nouvelle Calédonie"	"0555"	0.72	0.46	40
"Myrocarpus frondosus Allem."	"Paraguay"	"2821"	0.85	0.42	22
"Myroxylon balsamum Harms"	"Pérou"	"2719C"	0.95	0.58	23
"Nageia comptonii De Laub."	"Nouvelle Calédonie"	"0823"	0.50	0.39	27
"Nageia mannii O.Ktze."	"Burundi"	"3001P"	0.48	0.35	27
"Nageia mannii O.Ktze."	"Burundi"	"3002P"	0.43	0.34	26
"Nageia mannii O.Ktze."	"Burundi"	"3032P"	0.43	0.35	27
"Nauclea diderrichii Merr."	"Gabon"	"0012"	0.73	0.50	23
"Nauclea diderrichii Merr."	"Gabon"	"0014"	0.89	0.52	25
"Nauclea diderrichii Merr."	"Gabon"	"0019"	0.82	0.46	26
"Nauclea diderrichii Merr."	"Côte d'Ivoire"	"0020"	0.71	0.51	25
"Nauclea diderrichii Merr."	"Gabon"	"0509"	0.75	0.53	24
"Nauclea diderrichii Merr."	"Cameroun"	"0694"	0.86	0.53	24
"Nauclea diderrichii Merr."	"Gabon"	"0749"	0.78	0.44	29
"Nauclea diderrichii Merr."	"Gabon"	"0751"	0.77	0.48	26
"Nauclea diderrichii Merr."	"Côte d'Ivoire"	"0950"	0.68	0.38	26
"Nauclea diderrichii Merr."	"RCA"	"0976"	0.81	0.47	28
"Nauclea diderrichii Merr."	"Côte d'Ivoire"	"2218"	0.73	0.50	25
"Nauclea diderrichii Merr."	"Côte d'Ivoire"	"2223"	0.69	0.50	23
"Nauclea diderrichii Merr."	"Côte d'Ivoire"	"2258"	0.68	0.48	24
"Nauclea diderrichii Merr."	"Côte d'Ivoire"	"2271"	0.75	0.50	24
"Nectandra sp"	"Guyane francaise"	"0232"	0.47	0.40	24
"Nectandra sp"	"Guyane francaise"	"1723"	0.50	0.48	25
"Neea floribunda Poepp."	"Guyane francaise"	"0006G"	0.70	0.55	29
"Neoguillauminia cleopatra Croizat"	"Nouvelle Calédonie"	"0590"	0.77	0.40	25
"Neolemonniera clitandrifolia Heine"	"Côte d'Ivoire"	"0420"	0.98	0.53	31
"Nesogordonia fouassieri R.Cap."	"Gabon"	"0038"	0.82	0.38	31
"Nesogordonia papaverifera R.Cap."	"Côte d'Ivoire"	"0252"	0.82	0.46	30
"Nesogordonia papaverifera R.Cap."	"Côte d'Ivoire"	"0261"	0.73	0.37	32
"Nesogordonia papaverifera R.Cap."	"Côte d'Ivoire"	"0287"	0.66	0.43	33
"Nesogordonia papaverifera R.Cap."	"Côte d'Ivoire"	"0380"	0.76	0.53	27
"Nesogordonia papaverifera R.Cap."	"Cameroun"	"0407"	0.79	0.46	25
"Nesogordonia papaverifera R.Cap."	"Cameroun"	"0474"	0.74	0.35	33
"Nesogordonia papaverifera R.Cap."	"Côte d'Ivoire"	"0784"	0.76	0.36	34
"Nesogordonia papaverifera R.Cap."	"Côte d'Ivoire"	"0866"	0.80	0.33	35
"Nesogordonia papaverifera R.Cap."	"Côte d'Ivoire"	"2219"	0.84	0.50	27
"Nesogordonia papaverifera R.Cap."	"Côte d'Ivoire"	"2231"	0.70	0.47	26
"Nesogordonia papaverifera R.Cap."	"Côte d'Ivoire"	"2234"	0.67	0.45	27
"Nesogordonia papaverifera R.Cap."	"Côte d'Ivoire"	"2237"	0.79	0.48	26
"Newtonia buchananii Gilbert et Boutique"	"Burundi"	"2952"	0.52	0.34	27
"Newtonia buchananii Gilbert et Boutique"	"Burundi"	"2958"	0.51	0.37	27
"Newtonia buchananii Gilbert et Boutique"	"Burundi"	"2970"	0.44	0.35	27
"Newtonia glandulifera Gilbert et Boutique"	"Rép. Congo"	"0405"	0.76	0.35	36
"Newtonia leucocarpa Gilbert et Boutique"	"Gabon"	"0036"	0.63	0.34	35
"Newtonia leucocarpa Gilbert et Boutique"	"Rép. Congo"	"0401"	0.72	0.50	28
"Newtonia leucocarpa Gilbert et Boutique"	"Gabon"	"0731"	0.77	0.45	24
"Newtonia leucocarpa Gilbert et Boutique"	"Gabon"	"1150"	0.82	0.35	40
"Newtonia leucocarpa Gilbert et Boutique"	"Gabon"	"1175"	0.68	0.33	31
"Newtonia leucocarpa Gilbert et Boutique"	"Gabon"	"1178"	0.66	0.18	
"Newtonia leucocarpa Gilbert et Boutique"	"Gabon"	"1181"	0.71	0.42	34
"Newtonia sp"	"Gabon"	"1192"	0.57	0.36	25
"Nothofagus aequilateralis Steen."	"Nouvelle Calédonie"	"2838"	1.10	0.63	21
"Nothofagus aequilateralis Steen."	"Nouvelle Calédonie"	"2840"	1.10	0.61	18
"Ochna calodendron Gilg et Mildbraed"	"Cameroun"	"0516"	0.96	0.53	29
"Ochroma pyramidale Urb."	"Equateur"	"0777"	0.13	0.24	
"Ochroma pyramidale Urb."	"Equateur"	"0778"	0.15	0.12	
"Ochroma pyramidale Urb."	"Equateur"	"0779"	0.15	0.15	
"Ochroma pyramidale Urb."	"Vietnam"	"1102"	0.18	0.17	29
"Ochroma pyramidale Urb."	"Nouvelle Calédonie"	"1915"	0.25	0.33	29
"Ochroma pyramidale Urb."	"RCA"	"1942"	0.21	0.24	31
"Ochroma pyramidale Urb."	"Brésil"	"0035V"	0.40	0.39	28
"Ochroma pyramidale Urb."	"RCA"	"1942A"	0.35	0.28	33
"Ochrosia borbonica Gmel."	"Nouvelle Calédonie"	"1841"	0.86	0.55	28
"Ochrothallus gordoniaefolius Aubrev."	"Nouvelle Calédonie"	"2842"	0.86	0.50	28
"Ochrothallus multipetalus Aubrev."	"Nouvelle Calédonie"	"0803"	0.95	0.55	29
"Ochrothallus sarlini Aubrev."	"Nouvelle Calédonie"	"2815"	0.92	0.56	29
