Repository: ghislainv/wood-density-Cirad

# wood-density-Cirad

The `wood-density-Cirad` GitHub repository includes the R script, data and results associated to the following scientific article:

**Vieilledent G., F. J. Fischer, J. Chave, D. Guibal, P. Langbour and J. Gérard.** New formula and conversion factor to compute tree species basic wood density from a global wood technology database. in review.

## Summary

1. Basic wood density is an important ecological trait for the study of woody plants. It is important to characterize species performance and fitness in community ecology, and to compute tree and forest biomass in carbon cycle studies.

File: data/wsg/Cirad.wsg/Wood_Density_Cirad.txt (part 5 of 7)
"Species"	"Country"	"Code"	"D12"	"R"	"S"
"Ochrothallus sarlini Aubrev."	"Nouvelle Calédonie"	"2815A"	0.91		
"Ocotea amazonica Mez"	"Brésil"	"0219V"	0.67	0.41	25
"Ocotea benthamiana Mez"	"Guyane francaise"	"2347"	0.63	0.43	27
"Ocotea benthamiana Mez"	"Guyane francaise"	"2558"	0.58	0.41	26
"Ocotea benthamiana Mez"	"Guyane francaise"	"0107G"	0.58	0.38	32
"Ocotea comoriensis Kosterm."	"Comores"	"0328"	0.63	0.43	28
"Ocotea comoriensis Kosterm."	"Comores"	"0330"	0.61	0.41	30
"Ocotea cymbarum Kunth"	"Brésil"	"3004"	0.55	0.46	27
"Ocotea cymbarum Kunth"	"Brésil"	"3014"	0.58	0.45	24
"Ocotea cymbarum Kunth"	"Brésil"	"0053V"	0.57	0.35	32
"Ocotea cymbarum Kunth"	"Brésil"	"0075V"	0.53	0.31	27
"Ocotea cymbarum Kunth"	"Brésil"	"0107V"	0.60	0.43	27
"Ocotea cymbarum Kunth"	"Brésil"	"0118V"	0.58	0.34	35
"Ocotea cymbarum Kunth"	"Brésil"	"0157V"	0.65	0.41	22
"Ocotea cymbarum Kunth"	"Brésil"	"0168V"	0.63	0.43	23
"Ocotea cymbarum Kunth"	"Brésil"	"0179V"	0.69	0.46	22
"Ocotea cymosa Pal."	"Madagascar"	"0137"	0.56	0.38	28
"Ocotea floribunda Mez"	"Guyane francaise"	"0052G"	0.59	0.50	28
"Ocotea floribunda Mez"	"Guyane francaise"	"0114G"	0.58	0.39	28
"Ocotea floribunda Mez"	"Guyane francaise"	"0137G"	0.66	0.47	26
"Ocotea floribunda Mez"	"Guyane francaise"	"0144G"	0.74	0.56	28
"Ocotea fragrantissima Ducke"	"Brésil"	"0194V"	0.62	0.52	23
"Ocotea glomerata Benth."	"Guyane francaise"	"2367"	0.63	0.46	27
"Ocotea glomerata Benth."	"Guyane francaise"	"2525"	0.56	0.49	29
"Ocotea glomerata Benth."	"Guyane francaise"	"2555"	0.66	0.41	24
"Ocotea guianensis Aubl."	"Guyane francaise"	"0054G"	0.37	0.48	29
"Ocotea guianensis Aubl."	"Brésil"	"0208V"	0.42	0.40	29
"Ocotea laevis Kosterm."	"Madagascar"	"1340"	0.52	0.48	24
"Ocotea neesiana Kosterm."	"Brésil Amazonie"	"2669"	0.71	0.50	22
"Ocotea neesiana Kosterm."	"Brésil"	"0205V"	0.66	0.48	25
"Ocotea neesiana Kosterm."	"Brésil Amazonie"	"2645C"	0.56	0.42	26
"Ocotea oblonga Mez"	"Guyane francaise"	"1778"	0.45	0.31	
"Ocotea oblonga Mez"	"Guyane francaise"	"2307"	0.39	0.44	27
"Ocotea petalanthera Mez"	"Guyane francaise"	"1737"	0.44	0.38	24
"Ocotea petalanthera Mez"	"Guyane francaise"	"1750"	0.42	0.48	23
"Ocotea petalanthera Mez"	"Guyane francaise"	"2361"	0.52	0.36	26
"Ocotea petalanthera Mez"	"Guyane francaise"	"2363"	0.60	0.47	26
"Ocotea petalanthera Mez"	"Guyane francaise"	"2520"	0.47	0.37	25
"Ocotea petalanthera Mez"	"Guyane francaise"	"2527"	0.50	0.41	24
"Ocotea petalanthera Mez"	"Guyane francaise"	"2531"	0.47	0.41	25
"Ocotea petalanthera Mez"	"Guyane francaise"	"0004G"	0.59	0.49	27
"Ocotea petalanthera Mez"	"Guyane francaise"	"0056G"	0.49	0.37	29
"Ocotea petalanthera Mez"	"Guyane francaise"	"0071G"	0.45	0.42	28
"Ocotea petalanthera Mez"	"Guyane francaise"	"0075G"	0.52	0.49	26
"Ocotea petalanthera Mez"	"Guyane francaise"	"0086G"	0.50	0.41	27
"Ocotea petalanthera Mez"	"Guyane francaise"	"0098G"	0.47	0.35	30
"Ocotea platydisca Kosterm."	"Madagascar"	"0690"	0.67	0.48	25
"Ocotea racemosa Kosterm."	"Madagascar"	"0129"	0.64	0.39	28
"Ocotea schomburgkiana Benth."	"Guyane francaise"	"1746"	0.48	0.46	23
"Ocotea sp"	"Madagascar"	"0365"	0.54	0.40	32
"Ocotea sp"	"Guyane francaise"	"0290G"	0.62	0.40	24
"Ocotea sp"	"Brésil"	"2710C"	0.68	0.43	25
"Ocotea sp"	"Equateur"	"2902C"	0.51	0.41	28
"Ocotea splendens Mez"	"Guyane francaise"	"2366"	0.55	0.39	26
"Ocotea splendens Mez"	"Guyane francaise"	"2519"	0.47	0.39	28
"Ocotea splendens Mez"	"Guyane francaise"	"2523"	0.49	0.35	27
"Ocotea splendens Mez"	"Guyane francaise"	"2529"	0.52	0.39	28
"Ocotea splendens Mez"	"Guyane francaise"	"2537"	0.53	0.38	26
"Ocotea splendens Mez"	"Guyane francaise"	"2539"	0.52	0.39	28
"Ocotea splendens Mez"	"Guyane francaise"	"2541"	0.55	0.36	28
"Ocotea splendens Mez"	"Guyane francaise"	"0058G"	0.56	0.37	31
"Ocotea splendens Mez"	"Guyane francaise"	"0060G"	0.49	0.38	32
"Ocotea splendens Mez"	"Guyane francaise"	"0087G"	0.57	0.37	30
"Ocotea splendens Mez"	"Guyane francaise"	"0094G"	0.48	0.42	31
"Ocotea splendens Mez"	"Guyane francaise"	"0095G"	0.54	0.33	32
"Ocotea splendens Mez"	"Guyane francaise"	"0096G"	0.55	0.38	30
"Ocotea thouvenotii Kosterm."	"Madagascar"	"0315"	0.64	0.43	30
"Ocotea trichophlebia Bak."	"Madagascar"	"0121"	0.62	0.46	24
"Oddoniodendron normandii Aubrev."	"Gabon"	"1261"	1.10	0.37	39
"Oddoniodendron normandii Aubrev."	"Gabon"	"1277"	1.06	0.58	24
"Oddoniodendron normandii Aubrev."	"Gabon"	"1287"	0.96	0.51	29
"Oddoniodendron normandii Aubrev."	"Gabon"	"1303"	1.06	0.62	25
"Oddoniodendron normandii Aubrev."	"Gabon"	"1307"	1.13	0.49	31
"Odyendyea gabonensis Pierre"	"Gabon"	"0963"	0.38	0.25	35
"Oldfieldia africana Benth. et Hook."	"Rép. Congo"	"1965"	0.87	0.50	28
"Oldfieldia africana Benth. et Hook."	"Rép. Congo"	"1969"	0.96	0.58	28
"Oldfieldia africana Benth. et Hook."	"Rép. Congo"	"1972"	0.92	0.53	28
"Oldfieldia africana Benth. et Hook."	"Rép. Congo"	"1973"	0.88	0.50	27
"Olea sp"	"Comores"	"0384"	1.01	0.54	27
"Ongokea gore Pierre"	"Cameroun"	"0352"	0.84	0.50	32
"Ongokea gore Pierre"	"Côte d'Ivoire"	"0414"	0.90	0.45	32
"Ongokea gore Pierre"	"Rép. Congo"	"0476"	0.91	0.48	27
"Ongokea gore Pierre"	"Rép. Congo"	"0494"	0.85	0.47	29
"Onychopetalum amazonicum R.E.Fries"	"Brésil"	"0153V"	0.79	0.48	25
"Ormosia coccinea Jacks."	"Pérou"	"2718C"	0.72	0.49	25
"Ormosia flava Rudd."	"Guyane francaise"	"0390"	0.77	0.58	25
"Ormosia flava Rudd."	"Guyane francaise"	"1735"	0.87	0.65	24
"Ormosia monosperma Urb."	"Guadeloupe"	"3037"	0.72	0.46	23
"Ormosia monosperma Urb."	"Guadeloupe"	"3056"	0.71	0.47	23
"Ormosia sp"	"Guyane francaise"	"1833"	0.84	0.72	23
"Ormosia sp"	"Brésil Amazonie"	"2675"	0.73	0.55	22
"Osteophloem platyspermum Warb."	"Brésil"	"0011V"	0.50	0.37	29
"Osteophloem platyspermum Warb."	"Brésil"	"0221V"	0.64	0.53	27
"Oxystigma mannii Harms"	"Cameroun"	"0283"	0.51	0.30	32
"Oxystigma oxyphyllum J.Leon."	"Rép. Congo"	"0398"	0.65	0.37	26
"Oxystigma oxyphyllum J.Leon."	"Rép. Congo"	"1879"	0.64	0.43	25
"Pachira sp"	"Brésil"	"0148V"	0.61	0.49	27
"Pachypodanthium confine Engl. et Diels"	"Cameroun"	"0139"	0.72	0.51	23
"Pachypodanthium staudtii Engl. et Diels"	"Côte d'Ivoire"	"0875"	0.72	0.36	34
"Pachypodanthium staudtii Engl. et Diels"	"Gabon"	"1023"	0.80	0.50	27
"Pachypodanthium staudtii Engl. et Diels"	"Côte d'Ivoire"	"2338"	0.76	0.53	27
"Pachypodanthium staudtii Engl. et Diels"	"Côte d'Ivoire"	"2339"	0.77	0.52	26
"Pachytrophe dimepate Bur."	"Madagascar"	"1547"	0.99	0.54	21
"Pachytrophe dimepate Bur."	"Madagascar"	"1563"	0.80	0.55	24
"Palaquium sp"	"Asie"	"2844"	0.56	0.42	30
"Palaquium sp"	"Malaisie péninsulaire"	"3203C"	0.65	0.45	28
"Palaquium sp"	"Malaisie péninsulaire"	"3204C"	0.53	0.39	28
"Pancheria brunhesii Pamp."	"Nouvelle Calédonie"	"0583"	1.06	0.50	27
"Pancheria sebertii Guill."	"Nouvelle Calédonie"	"0805"	1.05	0.58	35
"Pancheria ternata Brong. et Gris."	"Nouvelle Calédonie"	"0249"	1.02	0.51	29
"Parahancornia fasciculata (Poir.) Benoist"	"Guyane francaise"	"2543"	0.50	0.42	27
"Parahancornia fasciculata (Poir.) Benoist"	"Guyane francaise"	"0143G"	0.53	0.35	34
"Paraserianthes falcataria Nielsen"	"Polynésie francaise"	"2680"	0.40	0.34	33
"Paraserianthes falcataria Nielsen"	"Polynésie francaise"	"2864"	0.50	0.37	30
"Paraserianthes falcataria Nielsen"	"Polynésie francaise"	"2869"	0.43	0.33	34
"Paraserianthes falcataria Nielsen"	"Polynésie francaise"	"2680A"	0.42	0.31	35
"Parashorea malaanonan Merr."	"Philippines"	"2536"	0.72	0.51	27
"Parashorea malaanonan Merr."	"Philippines"	"2550"	0.65	0.52	28
"Parashorea malaanonan Merr."	"Philippines"	"2553"	0.57	0.44	27
"Parashorea malaanonan Merr."	"Philippines"	"2578"	0.66	0.49	31
"Parashorea malaanonan Merr."	"Indonésie"	"3031C"	0.45	0.40	27
"Parashorea sp"	"Malaisie péninsulaire"	"2697C"	0.65	0.50	25
"Parashorea stellata Kurz"	"Vietnam"	"0527"	0.70	0.44	27
"Parinari campestris Aubl."	"Guyane francaise"	"2352"	0.82	0.59	26
"Parinari campestris Aubl."	"Guyane francaise"	"0312G"	0.95	0.58	32
"Parinari excelsa Sabine"	"Côte d'Ivoire"	"0202"	0.89	0.53	29
"Parinari excelsa Sabine"	"Côte d'Ivoire"	"0344"	0.85	0.52	38
"Parinari excelsa Sabine"	"Côte d'Ivoire"	"0884"	0.92	0.45	36
"Parinari sp"	"Rép. Congo"	"0502"	0.94	0.53	33
"Parinari sp"	"Rép. Congo"	"0503"	0.90	0.46	34
"Parkia bicolor A.Chev."	"Côte d'Ivoire"	"0454"	0.65	0.57	22
"Parkia bicolor A.Chev."	"Gabon"	"1278"	0.57	0.37	36
"Parkia bicolor A.Chev."	"Guinée"	"1712"	0.63	0.50	24
"Parkia bicolor A.Chev."	"Guinée"	"1730"	0.61	0.50	21
"Parkia nitida Miq."	"Guyane francaise"	"1482"	0.26	0.33	31
"Parkia nitida Miq."	"Guyane francaise"	"1555"	0.42	0.36	41
"Parkia nitida Miq."	"Guyane francaise"	"1597"	0.41	0.37	25
"Parkia nitida Miq."	"Guyane francaise"	"0035G"	0.59	0.44	29
"Parkia nitida Miq."	"Guyane francaise"	"0254G"	0.35	0.23	39
"Parkia pendula Benth."	"Guyane francaise"	"0224"	0.52	0.31	29
"Parkia pendula Benth."	"Guyane francaise"	"1678"	0.54	0.50	23
"Parkia pendula Benth."	"Guyane francaise"	"1681"	0.53	0.40	22
"Parkia pendula Benth."	"Guyane francaise"	"1685"	0.62	0.39	26
"Parkia pendula Benth."	"Guyane francaise"	"2532"	0.51	0.36	26
"Parkia pendula Benth."	"Guyane francaise"	"0078G"	0.56	0.32	28
"Parkia pendula Benth."	"Guyane francaise"	"0116G"	0.53	0.35	30
"Parkia pendula Benth."	"Brésil"	"0211V"	0.49	0.43	24
"Parkia sp"	"Guyane francaise"	"2586"	0.35	0.38	30
"Parkia sp"	"Brésil Amazonie"	"2670"	0.40	0.39	29
"Parkia sp"	"Brésil Amazonie"	"2647C"	0.66	0.49	26
"Parkia sp"	"Brésil Amazonie"	"2653C"	0.49	0.40	30
"Parkia ulei Kuhlm."	"Guyane francaise"	"3249"	0.52	0.48	28
"Parkia ulei Kuhlm."	"Guyane francaise"	"0061G"	0.33	0.35	28
"Parkia ulei Kuhlm."	"Guyane francaise"	"0097G"	0.34	0.37	32
"Pausinystalia brachythyrsa De Wild."	"Cameroun"	"0771"	0.70	0.48	29
"Peltogyne sp"	"Guyane francaise"	"0016G"	0.95	0.62	23
"Peltogyne sp"	"Guyane francaise"	"0043G"	1.02	0.56	24
"Peltogyne sp"	"Brésil"	"0214V"	0.88	0.50	22
"Peltogyne venosa Benth. s.densiflora Freitas"	"Guyane francaise"	"2640"	0.80	0.49	20
"Peltogyne venosa Benth.s.venosa"	"Guyane francaise"	"0078"	0.88	0.47	24
"Peltogyne venosa Benth.s.venosa"	"Guyane francaise"	"0708"	0.90	0.54	25
"Peltogyne venosa Benth.s.venosa"	"Guyane francaise"	"1867"	0.74	0.45	22
"Peltogyne venosa Benth.s.venosa"	"Guyane francaise"	"1868"	0.91	0.54	22
"Peltogyne venosa Benth.s.venosa"	"Guyane francaise"	"1871"	0.80	0.55	21
"Peltogyne venosa Benth.s.venosa"	"Guyane francaise"	"0262G"	0.83	0.42	25
"Peltophorum dubium Taub."	"Paraguay"	"2898C"	0.91	0.49	25
"Pentace sp"	"Malaisie péninsulaire"	"2737C"	0.62	0.45	25
"Pentaclethra macrophylla Benth."	"Côte d'Ivoire"	"0268"	0.92	0.46	23
"Pentaclethra macrophylla Benth."	"Côte d'Ivoire"	"0346"	0.97	0.46	27
"Pentadesma butyracea Sabine"	"Côte d'Ivoire"	"0148"	0.84	0.65	23
"Pentadesma leptonema Pierre"	"Rép. Congo"	"0492"	1.07	0.72	19
"Pericopsis elata Van Meeuv."	"Côte d'Ivoire"	"0761"	0.80	0.39	23
"Pericopsis elata Van Meeuv."	"Côte d'Ivoire"	"1211"	0.74	0.50	21
"Pericopsis elata Van Meeuv."	"Rép. Congo"	"3055"	0.67	0.43	17
"Petersianthus macrocarpus Liben"	"Côte d'Ivoire"	"0111"	0.86	0.58	25
"Petersianthus macrocarpus Liben"	"Côte d'Ivoire"	"0342"	0.81	0.58	31
"Petersianthus macrocarpus Liben"	"Côte d'Ivoire"	"0350"	0.85	0.64	30
"Petersianthus macrocarpus Liben"	"Côte d'Ivoire"	"0432"	0.85		
"Petersianthus macrocarpus Liben"	"Rép. Congo"	"0497"	0.69	0.27	
"Petersianthus macrocarpus Liben"	"Rép. Congo"	"0835"	0.78	0.37	39
"Petersianthus macrocarpus Liben"	"Côte d'Ivoire"	"0867"	0.80	0.42	30
"Petersianthus macrocarpus Liben"	"Guinée"	"1706"	0.78	0.32	
"Petersianthus quadrialatus Merr."	"Philippines"	"3205C"	0.76	0.48	30
"Phoebe elongata Nees"	"Guadeloupe"	"0186"	0.69	0.48	25
"Phoebe elongata Nees"	"Guadeloupe"	"2768"	0.48	0.36	27
"Phoebe elongata Nees"	"Guadeloupe"	"2791"	0.54	0.37	24
"Phoebe elongata Nees"	"Guadeloupe"	"2803"	0.48	0.35	28
"Phoebe elongata Nees"	"Guadeloupe"	"3050"	0.49	0.42	26
"Phoebe porosa Mez"	"Brésil"	"2384"	0.73	0.41	27
"Phoebe porosa Mez"	"Brésil"	"2385"	0.69	0.39	26
"Phoebe porosa Mez"	"Brésil"	"2386"	0.63	0.33	25
"Phoebe porosa Mez"	"Brésil"	"2387"	0.65	0.38	25
"Phoebe porosa Mez"	"Brésil"	"2388"	0.76	0.44	25
"Phoebe porosa Mez"	"Brésil"	"2389"	0.61	0.40	23
"Phoebe porosa Mez"	"Brésil"	"2390"	0.65	0.38	23
"Phoebe porosa Mez"	"Brésil"	"2391"	0.67	0.50	24
"Phoebe porosa Mez"	"Brésil"	"2392"	0.66	0.39	24
"Phoebe porosa Mez"	"Brésil"	"2393"	0.64	0.39	26
"Phoebe porosa Mez"	"Brésil"	"2394"	0.88	0.28	36
"Phoebe porosa Mez"	"Brésil"	"2395"	0.75	0.44	25
"Phoebe porosa Mez"	"Brésil"	"2396"	0.65	0.42	21
"Phoebe porosa Mez"	"Brésil"	"2397"	0.67	0.38	23
"Phoebe porosa Mez"	"Brésil"	"2398"	0.86	0.41	28
"Phoebe porosa Mez"	"Brésil"	"2399"	0.80	0.44	24
"Phoebe porosa Mez"	"Brésil"	"2400"	0.68	0.39	24
"Phoebe porosa Mez"	"Brésil"	"2401"	0.69	0.43	24
"Phoebe porosa Mez"	"Brésil"	"2402"	0.79	0.45	24
"Phoebe porosa Mez"	"Brésil"	"2403"	0.72	0.47	23
"Phyllarthron articulatum K.Schum."	"Madagascar"	"0718"	1.14	0.52	27
"Phyllarthron madagascariense K.Schum."	"Madagascar"	"0536"	1.07	0.69	21
"Picea abies Karst."	"Suède"	"0802"	0.43	0.40	34
"Picea abies Karst."	"France"	"1044"	0.54	0.42	31
"Picea abies Karst."	"France"	"1771"	0.44	0.33	37
"Picea abies Karst."	"France"	"2001"	0.40	0.41	28
"Piliocalyx laurifolius Brong. et Gris."	"Nouvelle Calédonie"	"0597"	0.68	0.24	
"Piliocalyx laurifolius Brong. et Gris."	"Nouvelle Calédonie"	"1189"	0.73	0.40	27
"Piliocalyx sp"	"Nouvelle Calédonie"	"1171"	0.86	0.59	20
"Piliocalyx sp"	"Nouvelle Calédonie"	"2380"	0.93	0.51	27
"Pimenta racemosa Moore"	"Guadeloupe"	"0187"	1.01	0.56	25
"Pinus caribaea Morelet"	"Nouvelle Calédonie"	"2619"	0.44	0.31	28
"Pinus caribaea Morelet"	"Nouvelle Calédonie"	"2620"	0.42	0.31	31
"Pinus caribaea Morelet"	"Nouvelle Calédonie"	"2621"	0.45	0.33	29
"Pinus caribaea Morelet"	"Nouvelle Calédonie"	"2625"	0.40	0.34	27
"Pinus caribaea Morelet"	"Nouvelle Calédonie"	"2626"	0.42	0.32	30
"Pinus caribaea Morelet"	"Guyane francaise"	"0419G"	0.69	0.32	34
"Pinus caribaea Morelet"	"Polynésie francaise"	"2685P"	0.39	0.30	27
"Pinus caribaea Morelet"	"Polynésie francaise"	"2686P"	0.55	0.41	27
"Pinus caribaea Morelet"	"Polynésie francaise"	"2687P"	0.47	0.35	30
"Pinus caribaea Morelet"	"Polynésie francaise"	"2688P"	0.65	0.41	30
"Pinus caribaea Morelet"	"Polynésie francaise"	"2689P"	0.45	0.35	24
"Pinus caribaea Morelet"	"Polynésie francaise"	"2691P"	0.45	0.37	27
"Pinus caribaea Morelet"	"Polynésie francaise"	"2692P"	0.53	0.37	28
"Pinus caribaea Morelet"	"Polynésie francaise"	"2693P"	0.43	0.34	28
"Pinus caribaea var.hondurensis"	"Polynésie francaise"	"2870"	0.74	0.49	31
"Pinus caribaea var.hondurensis"	"Polynésie francaise"	"2871"	0.68	0.46	29
"Pinus caribaea var.hondurensis"	"Polynésie francaise"	"2872"	0.48	0.32	27
"Pinus caribaea var.hondurensis"	"Polynésie francaise"	"2874"	0.56	0.33	28
"Pinus caribaea var.hondurensis"	"Polynésie francaise"	"2875"	0.59	0.40	30
"Pinus caribaea var.hondurensis"	"Burundi"	"2922P"	0.36	0.29	31
"Pinus caribaea var.hondurensis"	"Burundi"	"2935P"	0.41	0.35	28
"Pinus caribaea var.hondurensis"	"Burundi"	"2938P"	0.40	0.33	29
"Pinus elliottii Engelm. var.densa Little et Dorman"	"Burundi"	"2919P"	0.50	0.40	29
"Pinus elliottii Engelm. var.densa Little et Dorman"	"Burundi"	"2934P"	0.42	0.38	28
"Pinus elliottii Engelm. var.densa Little et Dorman"	"Burundi"	"2946P"	0.55	0.41	29
"Pinus kesiya Royle"	"Guinée"	"0289"	0.47	0.41	31
"Pinus kesiya Royle"	"Vietnam"	"0515"	0.75	0.42	35
"Pinus kesiya Royle"	"Vietnam"	"0606"	0.68	0.33	
"Pinus kesiya Royle"	"Madagascar"	"1060"	0.43	0.22	
"Pinus kesiya Royle"	"Madagascar"	"1368"	0.45	0.52	26
"Pinus kesiya Royle"	"Madagascar"	"1374"	0.46	0.16	
"Pinus kesiya Royle"	"Madagascar"	"1380"	0.43	0.30	
"Pinus kesiya Royle"	"Madagascar"	"1387"	0.39	0.43	23
"Pinus kesiya Royle"	"Madagascar"	"1393"	0.43	0.30	29
"Pinus kesiya Royle"	"Burundi"	"2918P"	0.64	0.46	30
"Pinus kesiya Royle"	"Burundi"	"2923P"	0.59	0.43	31
"Pinus kesiya Royle"	"Burundi"	"2933P"	0.71	0.49	29
"Pinus kesiya Royle"	"Vietnam"	"3266C"	0.69		
"Pinus kesiya Royle"	"Guinée"	"3267C"	0.56	0.38	27
"Pinus laricio Poir. var.corsicana"	"France"	"0215"	0.68	0.48	26
"Pinus laricio Poir. var.nigricans Parl."	"Nouvelle-Zelande"	"2744C"	0.53	0.30	26
"Pinus oocarpa Schiede"	"Burundi"	"2948"	0.47	0.37	29
"Pinus oocarpa Schiede"	"Burundi"	"2959"	0.54	0.38	29
"Pinus oocarpa Schiede"	"Burundi"	"2971"	0.55	0.34	31
"Pinus patula Schlecht. et Cham."	"Madagascar"	"1176"	0.47	0.35	32
"Pinus patula Schlecht. et Cham."	"Madagascar"	"1253"	0.52	0.26	
"Pinus patula Schlecht. et Cham."	"Madagascar"	"1359"	0.48	0.40	31
"Pinus patula Schlecht. et Cham."	"Madagascar"	"1363"	0.43	0.45	28
"Pinus patula Schlecht. et Cham."	"Madagascar"	"1376"	0.46	0.31	31
"Pinus patula Schlecht. et Cham."	"Madagascar"	"1379"	0.45	0.41	29
"Pinus patula Schlecht. et Cham."	"Madagascar"	"1382"	0.43	0.36	34
"Pinus patula Schlecht. et Cham."	"Madagascar"	"1388"	0.50	0.42	26
"Pinus patula Schlecht. et Cham."	"Madagascar"	"1392"	0.49	0.55	28
"Pinus patula Schlecht. et Cham."	"Madagascar"	"1599"	0.52	0.43	28
"Pinus patula Schlecht. et Cham."	"Madagascar"	"1645"	0.49	0.46	26
"Pinus patula Schlecht. et Cham."	"Madagascar"	"1697"	0.48	0.32	37
"Pinus patula Schlecht. et Cham."	"Madagascar"	"1722"	0.65	0.51	29
"Pinus patula Schlecht. et Cham."	"Madagascar"	"1753"	0.51	0.46	29
"Pinus patula Schlecht. et Cham."	"Madagascar"	"1761"	0.47	0.32	29
"Pinus patula Schlecht. et Cham."	"Madagascar"	"1762"	0.47	0.35	35
"Pinus patula Schlecht. et Cham."	"Madagascar"	"1786"	0.44	0.31	37
"Pinus patula Schlecht. et Cham."	"Burundi"	"2916P"	0.53	0.46	27
"Pinus patula Schlecht. et Cham."	"Burundi"	"2917P"	0.50	0.44	27
"Pinus patula Schlecht. et Cham."	"Burundi"	"2939P"	0.54	0.45	31
"Pinus pinaster Sol."	"France"	"0216"	0.56	0.35	36
"Pinus sp"	"Brésil"	"0036V"	0.51	0.28	30
"Pinus sylvestris L."	"France"	"1058"	0.53	0.34	36
"Pinus sylvestris L."	"France"	"1957"	0.56	0.42	33
"Piptadeniastrum africanum Brenan"	"Côte d'Ivoire"	"0105"	0.69	0.41	27
"Piptadeniastrum africanum Brenan"	"Côte d'Ivoire"	"0126"	0.62	0.50	24
"Piptadeniastrum africanum Brenan"	"Côte d'Ivoire"	"0217"	0.72	0.42	31
"Piptadeniastrum africanum Brenan"	"Côte d'Ivoire"	"0343"	0.80	0.50	27
"Piptadeniastrum africanum Brenan"	"Côte d'Ivoire"	"0377"	0.59	0.44	29
"Piptadeniastrum africanum Brenan"	"Cameroun"	"0552"	0.66	0.35	34
"Piptadeniastrum africanum Brenan"	"Cameroun"	"0929"	0.77	0.40	32
"Piptadeniastrum africanum Brenan"	"Gabon"	"1186"	0.72		
"Piptadeniastrum africanum Brenan"	"Gabon"	"1188"	0.65	0.29	36
"Piptadeniastrum africanum Brenan"	"Gabon"	"1191"	0.77	0.47	25
"Piptadeniastrum africanum Brenan"	"Gabon"	"1255"	0.66	0.51	27
"Piptadeniastrum africanum Brenan"	"Gabon"	"1256"	0.74	0.62	22
"Piptadeniastrum africanum Brenan"	"Guinée"	"1672"	0.68	0.43	29
"Piptadeniastrum africanum Brenan"	"Guinée"	"1675"	0.74	0.51	28
"Piptadeniastrum africanum Brenan"	"Côte d'Ivoire"	"1680"	0.67	0.45	22
"Piptadeniastrum africanum Brenan"	"Côte d'Ivoire"	"1684"	0.71	0.53	23
"Piptadeniastrum africanum Brenan"	"Rép. Congo"	"1799"	0.64	0.48	26
"Piptadeniastrum africanum Brenan"	"Côte d'Ivoire"	"1813"	0.71	0.54	25
"Piptadeniastrum africanum Brenan"	"Côte d'Ivoire"	"1827"	0.69	0.52	26
"Piptadeniastrum africanum Brenan"	"RCA"	"1999"	0.66	0.45	25
"Piptadeniastrum africanum Brenan"	"RCA"	"2005"	0.71	0.45	28
"Piptadeniastrum africanum Brenan"	"Côte d'Ivoire"	"2016"	0.68	0.49	22
"Piptadeniastrum africanum Brenan"	"Côte d'Ivoire"	"2462"	0.86	0.52	23
"Plagiostyles africana Prain"	"Gabon"	"0212"	0.81	0.37	25
"Plagiostyles africana Prain"	"Gabon"	"1045"	0.91	0.26	
"Planchonella amieuana Aubrev."	"Nouvelle Calédonie"	"0584"	0.76	0.81	18
"Planchonella microphylla Pierre"	"Nouvelle Calédonie"	"0806"	1.10	0.58	28
"Platonia insignis Mart."	"Guyane francaise"	"0388"	0.82	0.60	29
"Platonia insignis Mart."	"Guyane francaise"	"1464"	0.81	0.51	29
"Platonia insignis Mart."	"Guyane francaise"	"1582"	0.81	0.50	30
"Platonia insignis Mart."	"Guyane francaise"	"1592"	0.78	0.60	23
"Platonia insignis Mart."	"Guyane francaise"	"1757"	0.93	0.57	27
"Platonia insignis Mart."	"Guyane francaise"	"1764"	0.90	0.66	24
"Platonia insignis Mart."	"Guyane francaise"	"2581"	0.84	0.64	25
"Platonia insignis Mart."	"Guyane francaise"	"0129G"	0.83	0.51	29
"Platonia insignis Mart."	"Guyane francaise"	"0448G"	0.85	0.57	27
"Platonia insignis Mart."	"Guyane francaise"	"1238G"	0.93	0.59	28
"Platymiscium sp"	"Guyane francaise"	"2730"	1.10	0.59	19
"Platymiscium sp"	"Guyane francaise"	"0257G"	1.03	0.56	21
"Platymiscium trinitatis Benth."	"Brésil"	"0170V"	1.24	0.68	
"Platymiscium ulei Harms"	"Brésil"	"0155V"	0.79	0.48	16
"Platymiscium ulei Harms"	"Brésil"	"0178V"	0.73	0.51	19
"Platymiscium ulei Harms"	"Brésil"	"0188V"	0.84	0.36	18
"Podocarpus salicifolia Kl. et Karst."	"Guadeloupe"	"0174"	0.67	0.46	27
"Podocarpus salicifolia Kl. et Karst."	"Guadeloupe"	"2795"	0.57	0.38	25
"Podocarpus salicifolia Kl. et Karst."	"Guadeloupe"	"2796"	0.57	0.38	26
"Podocarpus sp"	"Chili"	"3279C"	0.52	0.41	28
"Podocarpus sylvestris Buch."	"Nouvelle Calédonie"	"0821"	0.73	0.48	27
"Poga oleosa Pierre"	"Gabon"	"0211"	0.50	0.43	30
"Poga oleosa Pierre"	"Gabon"	"0610"	0.43	0.32	
"Poga oleosa Pierre"	"Cameroun"	"0693"	0.43	0.34	37
"Poga oleosa Pierre"	"Gabon"	"0852"	0.41	0.32	32
"Poga oleosa Pierre"	"Gabon"	"1842"	0.51	0.44	28
"Poga oleosa Pierre"	"Gabon"	"1853"	0.53	0.49	27
"Polyalthia suaveolens Engl. et Diels"	"Cameroun"	"1943"	0.86	0.56	25
"Polyscias ornifolia Bak."	"Madagascar"	"0532"	0.63	0.52	26
"Pometia pinnata Forst."	"Wallis Futuna"	"1788"	0.66	0.40	30
"Pometia pinnata Forst."	"Salomon"	"2853"	0.78	0.51	30
"Populus deltoides Marsh."	"Madagascar"	"1193"	0.57	0.43	29
"Porterandia cladantha Keay"	"Cameroun"	"0284"	0.92	0.52	30
"Potameia antavaratra Kosterm."	"Madagascar"	"1508"	0.83	0.54	27
"Potameia antavaratra Kosterm."	"Madagascar"	"1517"	0.83	0.53	29
"Potameia antavaratra Kosterm."	"Madagascar"	"1518"	0.81	0.52	30
"Pourouma sp"	"Guyane francaise"	"0451G"	0.37	0.43	33
"Pourouma villosa Trec."	"Guyane francaise"	"0313G"	0.33	0.20	
"Pouteria guianensis Aubl."	"Brésil"	"0200V"	1.09	0.64	24
"Pouteria pallida Baehni"	"Guadeloupe"	"3034"	1.10	0.70	28
"Pouteria sp"	"Martinique"	"3113"	0.98	0.63	32
"Pouteria sp"	"Martinique"	"3137"	0.97	0.65	32
"Pouteria sp"	"Martinique"	"3145"	1.04	0.68	30
"Pouteria sp"	"Martinique"	"3159"	0.97	0.66	30
"Pouteria sp"	"Brésil"	"0218V"	0.98	0.58	23
"Pouteria sp"	"Guyane francaise"	"1215G"	1.03	0.53	40
"Pouteria torricellensis (K.Schum.) Baehni"	"Wallis Futuna"	"1791"	0.72	0.44	29
"Pradosia cochlearia Penn."	"Guyane francaise"	"2521"	0.98	0.58	28
"Pradosia cochlearia Penn."	"Guyane francaise"	"2533"	1.10	0.66	27
"Pradosia cochlearia Penn."	"Guyane francaise"	"2551"	0.93	0.59	28
"Pradosia cochlearia Penn."	"Guyane francaise"	"2584"	0.92	0.63	29
"Pradosia cochlearia Penn."	"Guyane francaise"	"2588"	0.88	0.62	26
"Pradosia cochlearia Penn."	"Guyane francaise"	"0084G"	1.06	0.59	37
"Pradosia cochlearia Penn."	"Guyane francaise"	"0099G"	0.99	0.51	38
"Pradosia cochlearia Penn."	"Guyane francaise"	"0109G"	0.92	0.54	34
"Pradosia cochlearia Penn."	"Guyane francaise"	"0112G"	0.91	0.57	34
"Pradosia cochlearia Penn."	"Guyane francaise"	"0113G"	0.90	0.54	34
"Pradosia schomburgkiana  (DC.) Cronq."	"Brésil"	"0068V"	0.89	0.66	25
"Pradosia sp"	"Guyane francaise"	"0003G"	0.87	0.48	32
"Prosopis africana Taub."	"Guinée"	"0008"	1.05	0.37	39
"Protium sagotianum March."	"Guyane francaise"	"2274"	0.60	0.50	30
"Protium sagotianum March."	"Guyane francaise"	"2284"	0.68	0.48	29
"Protium sagotianum March."	"Guyane francaise"	"2290"	0.64	0.56	29
"Protium sagotianum March."	"Guyane francaise"	"0199G"	0.61	0.45	34
"Protium sp"	"Brésil"	"0209V"	0.49	0.43	30
"Protium sp"	"Brésil"	"0215V"	0.55	0.41	29
"Protium sp"	"Brésil"	"0227V"	0.58	0.38	30
"Protium sp"	"Guyane francaise"	"1205G"	0.69	0.45	31
"Protorhus ditimena H.Perr."	"Madagascar"	"1528"	0.77	0.40	28
"Protorhus ditimena H.Perr."	"Madagascar"	"1548"	0.79	0.39	29
"Prunus africana Kalkm."	"Burundi"	"2931"	0.85	0.54	27
"Prunus africana Kalkm."	"Burundi"	"2932"	0.77	0.51	27
"Prunus africana Kalkm."	"Burundi"	"3020"	0.81	0.51	28
"Prunus arborea Kalkm."	"Vietnam"	"0133"	0.47	0.37	30
"Pseudocedrela kotschyi Harms"	"Mali"	"2064"	0.96	0.46	23
"Pseudocedrela kotschyi Harms"	"Mali"	"2070"	0.82	0.38	27
"Pseudocedrela kotschyi Harms"	"Mali"	"2078"	0.81	0.39	28
"Pseudocedrela kotschyi Harms"	"Mali"	"2082"	1.00	0.51	20
"Pseudocedrela kotschyi Harms"	"Mali"	"2086"	0.83	0.45	24
"Pseudopiptadenia psilostachya (DC) Lewis et Lima"	"Guyane francaise"	"0766"	0.72	0.46	25
"Pseudopiptadenia suaveolens (Miq) Brenan"	"Guyane francaise"	"1463"	0.67	0.47	24
"Pseudopiptadenia suaveolens (Miq) Brenan"	"Guyane francaise"	"1474"	0.62	0.46	24
"Pseudopiptadenia suaveolens (Miq) Brenan"	"Guyane francaise"	"1507"	0.85	0.61	20
"Pseudopiptadenia suaveolens (Miq) Brenan"	"Guyane francaise"	"1797"	0.91	0.56	22
"Pseudopiptadenia suaveolens (Miq) Brenan"	"Guyane francaise"	"1802"	1.03	0.50	24
"Pseudopiptadenia suaveolens (Miq) Brenan"	"Guyane francaise"	"1806"	0.71	0.27	
"Pseudopiptadenia suaveolens (Miq) Brenan"	"Brésil"	"0197V"	0.88	0.45	23
"Pseudotsuga menziesii Franco"	"Nouvelle-Zelande"	"2745C"	0.37	0.37	26
"Pseudotsuga menziesii Franco"	"Nouvelle-Zelande"	"2746C"	0.50	0.45	29
"Pseudotsuga menziesii Franco"	"Canada"	"2747C"	0.59	0.49	27
"Pseudotsuga menziesii Franco"	"Etats-Unis"	"2748C"	0.52	0.43	24
"Psidium guajava L."	"Guadeloupe"	"0172"	0.72	0.48	27
"Pteleopsis hylodendron Mildbr."	"Cameroun"	"1120"	0.83	0.44	35
"Pteleopsis hylodendron Mildbr."	"Cameroun"	"1121"	0.84	0.44	35
"Pteleopsis hylodendron Mildbr."	"Cameroun"	"1122"	0.74	0.35	31
"Pterocarpus erinaceus Poir."	"Guinée"	"0001"	0.82	0.30	18
"Pterocarpus erinaceus Poir."	"Sénégal"	"0724"	0.85	0.29	28
"Pterocarpus erinaceus Poir."	"Mali"	"2055"	0.91	0.31	20
"Pterocarpus erinaceus Poir."	"Mali"	"2056"	0.92	0.36	21
"Pterocarpus erinaceus Poir."	"Mali"	"2068"	0.94	0.42	19
"Pterocarpus officinalis Jacq."	"Guyane francaise"	"2643"	0.86	0.57	24
"Pterocarpus officinalis Jacq."	"Guyane francaise"	"0195G"	0.82	0.49	29
"Pterocarpus officinalis Jacq."	"Guyane francaise"	"0265G"	0.52	0.35	32
"Pterocarpus officinalis Jacq."	"Guyane francaise"	"0394G"	0.75	0.43	32
"Pterocarpus soyauxii Taub."	"Gabon"	"0373"	0.90	0.51	21
"Pterocarpus soyauxii Taub."	"Gabon"	"0928"	0.82	0.43	19
"Pterocarpus soyauxii Taub."	"RCA"	"0936"	0.68	0.30	24
"Pterocarpus soyauxii Taub."	"Cameroun"	"0947"	0.80	0.35	20
"Pterocarpus soyauxii Taub."	"Gabon"	"1033"	0.76	0.28	29
"Pterocarpus soyauxii Taub."	"Cameroun"	"1050"	0.67	0.51	16
"Pterocarpus sp"	"Gabon"	"2545"	0.77	0.44	17
"Pterocarpus tinctorius Welw."	"Burundi"	"3063P"	0.92	0.48	17
"Pterogyne nitens Tul."	"Paraguay"	"2824"	0.86	0.48	24
"Pterogyne nitens Tul."	"Paraguay"	"2897C"	0.85	0.47	25
"Pterygota macrocarpa K.Schum."	"Côte d'Ivoire"	"1323"	0.55	0.50	24
"Pterygota macrocarpa K.Schum."	"Côte d'Ivoire"	"2141"	0.63	0.51	25
"Pterygota sp"	"Côte d'Ivoire"	"1285"	0.65	0.51	30
"Pycnandra comptonii Vink"	"Nouvelle Calédonie"	"2377"	0.74	0.50	30
"Pycnanthus angolensis Warb."	"Gabon"	"0395"	0.57	0.37	34
"Pycnanthus angolensis Warb."	"Cameroun"	"0546"	0.46	0.24	
"Pycnanthus angolensis Warb."	"Cameroun"	"0570"	0.44	0.40	40
"Pycnanthus angolensis Warb."	"Cameroun"	"0571"	0.48	0.46	24
"Pycnanthus angolensis Warb."	"Cameroun"	"0631"	0.40	0.35	40
"Pycnanthus angolensis Warb."	"Côte d'Ivoire"	"0725"	0.57	0.33	
"Pycnanthus angolensis Warb."	"Gabon"	"0789"	0.52	0.23	
"Pycnanthus angolensis Warb."	"Cameroun"	"0807"	0.46	0.17	
"Pycnanthus angolensis Warb."	"Cameroun"	"0808"	0.48	0.24	
"Pycnanthus angolensis Warb."	"Cameroun"	"0809"	0.40	0.33	38
"Pycnanthus angolensis Warb."	"Cameroun"	"0810"	0.38	0.38	30
"Pycnanthus angolensis Warb."	"Cameroun"	"0811"	0.46	0.19	
"Pycnanthus angolensis Warb."	"Gabon"	"1076"	0.65	0.51	27
"Pycnanthus angolensis Warb."	"Cameroun"	"1144"	0.54	0.48	25
"Pyriluma sphaerocarpum Aubrev."	"Nouvelle Calédonie"	"2382"	0.77	0.55	31
"Pyriluma sphaerocarpum Aubrev."	"Nouvelle Calédonie"	"2755"	0.81	0.53	33
"Pyriluma sphaerocarpum Aubrev."	"Nouvelle Calédonie"	"2761"	0.79	0.53	30
"Qualea coerulea Aubl."	"Guyane francaise"	"0349G"	0.63		
"Qualea homosepala Ducke"	"Brésil"	"0206V"	0.77	0.61	32
"Qualea paraensis Ducke"	"Brésil"	"0022V"	0.77	0.62	34
"Qualea rosea Aubl."	"Guyane francaise"	"0046"	0.65	0.39	38
"Qualea rosea Aubl."	"Guyane francaise"	"0678"	0.68	0.42	32
"Qualea rosea Aubl."	"Guyane francaise"	"1308"	0.71	0.54	29
"Qualea rosea Aubl."	"Guyane francaise"	"1367"	0.71	0.54	29
"Qualea rosea Aubl."	"Guyane francaise"	"1375"	0.68	0.31	
"Qualea rosea Aubl."	"Guyane francaise"	"1477"	0.75	0.64	24
"Qualea rosea Aubl."	"Guyane francaise"	"1686"	0.74	0.65	27
"Qualea rosea Aubl."	"Guyane francaise"	"1691"	0.73	0.49	25
"Qualea rosea Aubl."	"Guyane francaise"	"0345G"	0.72	0.45	40
"Qualea sp"	"Guyane francaise"	"1381"	0.81	0.46	28
"Qualea sp"	"Surinam"	"2246"	0.77	0.60	30
"Qualea sp"	"Surinam"	"2247"	0.74	0.57	27
"Qualea sp"	"Surinam"	"2248"	0.73	0.51	27
"Qualea sp"	"Surinam"	"2257"	0.71	0.51	29
"Qualea sp"	"Surinam"	"2260"	0.75	0.57	28
"Qualea sp"	"Brésil"	"2454"	0.82	0.51	24
"Qualea sp"	"Brésil"	"2455"	0.82	0.57	23
"Qualea sp"	"Brésil Amazonie"	"3250"	0.93	0.67	27
"Qualea sp"	"Brésil"	"0015V"	0.74	0.66	32
"Qualea sp"	"Brésil"	"0016V"	0.76	0.68	37
"Qualea sp"	"Brésil"	"0222V"	0.91	0.63	29
"Qualea sp"	"Brésil"	"0232V"	0.85	0.60	22
"Qualea sp"	"Brésil"	"2709C"	0.96	0.59	22
"Quercus afares Pom."	"Algérie"	"1789"	0.89	0.55	28
"Quercus afares Pom."	"Algérie"	"1794"	0.83	0.52	26
"Quercus afares Pom."	"Algérie"	"1796"	0.99	0.52	30
"Quercus ilex L."	"Maroc"	"0152"	0.92	0.59	28
"Quercus ilex L."	"Maroc"	"2331"	0.99	0.58	27
"Quercus ilex L."	"Maroc"	"2333"	0.93	0.55	26
"Quercus ilex L."	"Maroc"	"2335"	0.96	0.57	26
"Quercus ilex L."	"Maroc"	"2336"	0.95	0.59	25
"Quercus ilex L."	"Portugal"	"2707"	1.02	0.55	26
"Quercus mirbeckii Durieu"	"Algérie"	"1790"	1.00	0.56	27
"Quercus mirbeckii Durieu"	"Algérie"	"1793"	0.97	0.56	28
"Quercus mirbeckii Durieu"	"Algérie"	"1795"	1.06	0.57	27
"Quercus petraea (Matt.) Liebl."	"France"	"0345"	0.82	0.54	36
"Quercus petraea (Matt.) Liebl."	"France"	"1940"	0.72	0.45	27
"Quercus petraea (Matt.) Liebl."	"France"	"1947"	0.70	0.45	31
"Quercus petraea (Matt.) Liebl."	"France"	"1951"	0.76	0.45	31
"Quercus robur L."	"France"	"1986"	0.78	0.39	34
"Quercus sp"	"France"	"0213"	0.87	0.36	
"Quercus sp"	"France"	"1042"	0.69	0.38	36
"Quercus sp"	"France"	"1051"	0.69	0.38	37
"Quercus sp"	"France"	"1931"	0.68	0.42	28
"Quercus sp"	"France"	"1937"	0.68	0.43	31
"Quercus sp"	"France"	"1941"	0.67	0.43	29
"Quercus sp"	"France"	"1954"	0.81	0.50	29
"Quercus sp"	"France"	"1987"	0.82	0.40	34
"Quercus sp"	"France"	"1991"	0.80	0.52	28
"Quercus sp"	"France"	"1995"	0.71	0.43	29
"Quercus sp"	"France"	"2018"	0.75	0.41	33
"Quercus sp"	"France"	"2118"	0.78	0.43	32
"Quercus sp"	"France"	"2126"	0.77	0.43	30
"Quercus suber L."	"Maroc"	"0154"	0.84	0.48	28
"Quercus suber L."	"Maroc"	"2324"	0.97	0.48	29
"Quercus suber L."	"Maroc"	"2328"	0.84	0.54	27
"Quercus suber L."	"Maroc"	"2330"	0.86	0.52	26
"Quercus suber L."	"Maroc"	"2332"	0.85	0.54	26
"Rauvolfia caffra Sord."	"Cameroun"	"0274"	0.52	0.35	30
"Rauvolfia caffra Sord."	"Cameroun"	"0764"	0.54	0.42	30
"Ravensara ovalifolia Dang."	"Madagascar"	"0293"	0.67	0.47	22
"Ravensara retusa Baill."	"Madagascar"	"0321"	0.86	0.51	31
"Ravensara sp"	"Madagascar"	"1214"	0.68	0.51	27
"Ravensara sp"	"Madagascar"	"1219"	0.77	0.55	27
"Ravensara sp"	"Madagascar"	"1738"	0.96	0.58	28
"Ravensara sp"	"Madagascar"	"1744"	0.95	0.58	27
"Recordoxylon amazonicum Ducke"	"Brésil Amazonie"	"1959"	0.82	0.53	19
"Recordoxylon amazonicum Ducke"	"Brésil Amazonie"	"1963"	0.98	0.53	20
"Recordoxylon amazonicum Ducke"	"Brésil Amazonie"	"1975"	0.93	0.56	21
"Recordoxylon speciosum Normand et Mariaux"	"Guyane francaise"	"1152"	1.04	0.62	22
"Recordoxylon speciosum Normand et Mariaux"	"Guyane francaise"	"0437G"	0.98	0.58	19
"Recordoxylon speciosum Normand et Mariaux"	"Guyane francaise"	"1229G"	0.97	0.57	24
"Rhabdodendron amazonicum Huber"	"Guyane francaise"	"1218G"	0.90	0.50	29
"Rhizophora mangle L."	"Venezuela"	"1496"	1.11	0.64	28
"Rhizophora mangle L."	"Venezuela"	"1542"	1.13	0.68	26
"Rhizophora racemosa G.F.W.Mey."	"Gabon"	"0056"	1.06	0.80	21
"Rhizophora sp"	"Gabon"	"1512"	1.02	0.69	22
"Rhodognaphalon brevicuspe Rob."	"Gabon"	"0128"	0.44	0.35	28
"Rhodognaphalon brevicuspe Rob."	"Gabon"	"0394"	0.49	0.31	33
"Rhodognaphalon brevicuspe Rob."	"Rép. Congo"	"0483"	0.50	0.33	34
"Rhodognaphalon brevicuspe Rob."	"Gabon"	"0828"	0.47	0.16	
"Rhodognaphalon brevicuspe Rob."	"Côte d'Ivoire"	"2371"	0.44	0.40	31
"Rhodognaphalon brevicuspe Rob."	"Côte d'Ivoire"	"2376"	0.43	0.41	30
"Rhodolaena bakeriana Baill."	"Madagascar"	"0337"	0.96	0.56	27
"Rhodolaena bakeriana Baill."	"Madagascar"	"1534"	0.98	0.58	29
"Rhodolaena bakeriana Baill."	"Madagascar"	"1536"	0.98	0.47	37
"Rhodolaena bakeriana Baill."	"Madagascar"	"1564"	1.01	0.45	35
"Rhodostemonodaphne grandis (Mez) Rohwer"	"Guyane francaise"	"2515"	0.42	0.58	28
"Rhodostemonodaphne kunthiana Rohwer"	"Guyane francaise"	"0053G"	0.41	0.37	34
"Rhodostemonodaphne kunthiana Rohwer"	"Guyane francaise"	"0055G"	0.44	0.46	36
"Rhus thouarsii Perr."	"Madagascar"	"0291"	0.85	0.37	24
"Richeria grandis Vahl"	"Guadeloupe"	"0177"	0.74	0.53	30
"Richeria grandis Vahl"	"Guadeloupe"	"2797"	0.62	0.49	29
"Richeria grandis Vahl"	"Guadeloupe"	"2799"	0.65	0.53	27
"Richeria grandis Vahl"	"Guadeloupe"	"2804"	0.67	0.51	28
"Richeria sp"	"Guyane francaise"	"0066G"	0.64	0.41	32
"Ricinodendron heudelotii Pierre"	"Cameroun"	"0630"	0.24	0.22	29
"Ricinodendron heudelotii Pierre"	"RCA"	"0908"	0.27	0.15	
"Ricinodendron heudelotii Pierre"	"Cameroun"	"0968"	0.27	0.20	
"Ruizterania albiflora Marc.Berti"	"Guyane francaise"	"0052"	0.74	0.42	34
"Ruizterania albiflora Marc.Berti"	"Guyane francaise"	"0767"	0.68	0.47	33
"Ruizterania albiflora Marc.Berti"	"Guyane francaise"	"1378"	0.68	0.34	
"Ruizterania albiflora Marc.Berti"	"Guyane francaise"	"1473"	0.68	0.47	32
"Ruizterania albiflora Marc.Berti"	"Guyane francaise"	"1476"	0.72	0.53	31
"Ruizterania albiflora Marc.Berti"	"Guyane francaise"	"1698"	0.76	0.39	36
"Ruizterania albiflora Marc.Berti"	"Guyane francaise"	"0299G"	0.67	0.40	33
"Ruizterania albiflora Marc.Berti"	"Guyane francaise"	"0310G"	0.78	0.42	35
"Ruizterania albiflora Marc.Berti"	"Guyane francaise"	"0390G"	0.71	0.42	34
"Ruizterania albiflora Marc.Berti"	"Guyane francaise"	"0439G"	0.58	0.39	29
"Ruizterania albiflora Marc.Berti"	"Guyane francaise"	"1232G"	0.70	0.45	33
"Sacoglottis cydonioides Cuatr."	"Guyane francaise"	"2642"	0.84	0.57	27
"Sacoglottis cydonioides Cuatr."	"Guyane francaise"	"0173G"	0.87	0.53	30
"Sacoglottis gabonensis Urb."	"Gabon"	"0068"	0.91	0.49	26
"Sacoglottis gabonensis Urb."	"Côte d'Ivoire"	"0279"	0.88	0.58	26
"Sacoglottis gabonensis Urb."	"Gabon"	"1038"	0.88	0.35	40
"Sacoglottis guianensis Benth."	"Guyane francaise"	"2706"	0.93	0.65	26
"Sacoglottis guianensis Benth."	"Guyane francaise"	"0088G"	1.02	0.59	31
"Sacoglottis guianensis Benth."	"Guyane francaise"	"0174G"	0.93	0.57	31
"Samanea saman Merr."	"Nouvelle Calédonie"	"1166"	0.58	0.22	
"Santiria rubiginosa Bl."	"Malaisie péninsulaire"	"3186C"	0.63	0.46	26
"Santiria trimera Aubrev."	"Cameroun"	"0272"	0.59	0.44	29
"Santiria trimera Aubrev."	"Gabon"	"1673"	0.66	0.46	25
"Scaphium macropodum Beumee"	"Malaisie péninsulaire"	"3194C"	0.69	0.47	26
"Scaphium sp"	"Asie"	"2883C"	0.67	0.48	25
"Scaphium sp"	"Asie du Sud-Est"	"3226C"	0.66	0.48	26
"Schefflera andreana Baill."	"Nouvelle Calédonie"	"0819"	0.48	0.29	
"Schefflera andreana Baill."	"Nouvelle Calédonie"	"2119"	0.53	0.42	30
"Schefflera andreana Baill."	"Nouvelle Calédonie"	"2127"	0.55	0.42	30
"Schefflera andreana Baill."	"Nouvelle Calédonie"	"2128"	0.58	0.42	30
"Schefflera decaphylla (Seem.) Harms"	"Guyane francaise"	"0675"	0.45	0.51	34
"Schefflera decaphylla (Seem.) Harms"	"Guyane francaise"	"2357"	0.53	0.51	30
"Schefflera decaphylla (Seem.) Harms"	"Guyane francaise"	"0005G"	0.55	0.39	
"Schefflera gabriellae Baill."	"Nouvelle Calédonie"	"2756"	0.57	0.46	32
"Schefflera gabriellae Baill."	"Nouvelle Calédonie"	"2758"	0.57	0.42	34
"Schefflera gabriellae Baill."	"Nouvelle Calédonie"	"2780"	0.54	0.43	32
"Schefflera gabriellae Baill."	"Nouvelle Calédonie"	"2851"	0.59	0.51	34
"Schefflera morototoni (Aubl.)Magui. Steyerm. Frodin"	"Guyane francaise"	"2351"	0.49	0.45	36
"Schefflera morototoni (Aubl.)Magui. Steyerm. Frodin"	"Guyane francaise"	"2358"	0.59	0.50	32
"Schefflera morototoni (Aubl.)Magui. Steyerm. Frodin"	"Brésil"	"0141V"	0.63	0.50	36
"Schefflera morototoni (Aubl.)Magui. Steyerm. Frodin"	"Guyane francaise"	"0354G"	0.61	0.53	35
"Sclerolobium melanocarpum Ducke"	"Brésil"	"3003"	0.65	0.51	27
"Sclerolobium melanocarpum Ducke"	"Brésil"	"0103V"	0.64	0.70	18
"Sclerolobium melinonii Harms"	"Guyane francaise"	"0769"	0.49	0.43	34
"Sclerolobium melinonii Harms"	"Guyane francaise"	"0396G"	0.50	0.37	32
"Sclerolobium sp"	"Brésil"	"3017"	0.59	0.52	26
"Sclerolobium sp"	"Brésil"	"0093V"	0.70	0.55	20
"Sclerolobium sp"	"Brésil"	"0198V"	0.79	0.51	23
"Scleronema micranthum Ducke"	"Brésil"	"2927"	0.70	0.55	26
"Scleronema micranthum Ducke"	"Brésil"	"2979"	0.68	0.52	28
"Scleronema micranthum Ducke"	"Brésil"	"2987"	0.68	0.52	29
"Scleronema micranthum Ducke"	"Brésil"	"3025"	0.79	0.60	29
"Scleronema micranthum Ducke"	"Brésil"	"0001V"	0.79	0.60	31
"Scleronema micranthum Ducke"	"Brésil"	"0007V"	0.77	0.55	26
"Scleronema micranthum Ducke"	"Brésil"	"0013V"	0.80	0.59	26
"Scleronema micranthum Ducke"	"Brésil"	"0019V"	0.77	0.59	28
"Scleronema micranthum Ducke"	"Brésil"	"0038V"	0.73	0.56	25
"Scleronema micranthum Ducke"	"Brésil"	"0044V"	0.73	0.55	28
"Scleronema micranthum Ducke"	"Brésil"	"0079V"	0.57	0.46	24
"Scleronema micranthum Ducke"	"Brésil"	"0087V"	0.73	0.56	30
"Scleronema micranthum Ducke"	"Brésil"	"0097V"	0.68	0.65	22
"Scleronema micranthum Ducke"	"Brésil"	"0116V"	0.71	0.60	30
"Scolopia sp"	"Madagascar"	"1558"	0.92	0.52	29
"Scorodophloeus zenkeri Harms"	"Rép. Congo"	"0486"	0.90	0.53	33
"Scorodophloeus zenkeri Harms"	"Rép. Congo"	"0488"	0.93	0.60	28
"Scottellia klaineana Pierre"	"Côte d'Ivoire"	"0418"	0.64	0.42	29
"Scottellia klaineana Pierre"	"Côte d'Ivoire"	"0419"	0.63	0.37	33
"Scottellia klaineana Pierre"	"Côte d'Ivoire"	"2073"	0.66	0.49	28
"Scottellia klaineana Pierre"	"Côte d'Ivoire"	"2094"	0.62	0.44	27
"Scottellia klaineana Pierre"	"Côte d'Ivoire"	"2099"	0.59	0.45	26
"Scottellia klaineana Pierre"	"Côte d'Ivoire"	"2104"	0.71	0.50	29
"Scottellia klaineana Pierre"	"Côte d'Ivoire"	"2206"	0.75	0.50	28
"Scottellia klaineana Pierre"	"Côte d'Ivoire"	"2207"	0.67	0.45	28
"Scottellia klaineana Pierre"	"Côte d'Ivoire"	"2210"	0.66	0.50	24
"Scottellia klaineana Pierre"	"Côte d'Ivoire"	"2211"	0.70	0.49	28
"Scottellia klaineana Pierre"	"Côte d'Ivoire"	"2224"	0.71	0.49	28
"Scyphocephalium mannii Warb."	"Gabon"	"0957"	0.58	0.44	25
"Scyphocephalium mannii Warb."	"Gabon"	"1324"	0.49	0.59	19
"Scyphocephalium mannii Warb."	"Gabon"	"1329"	0.47	0.32	34
"Scyphocephalium mannii Warb."	"Gabon"	"1401"	0.65	0.40	21
"Scyphocephalium mannii Warb."	"Gabon"	"1412"	0.74	0.42	22
"Scyphocephalium mannii Warb."	"Gabon"	"1418"	0.63	0.43	21
"Scyphocephalium mannii Warb."	"Gabon"	"1664"	0.46	0.27	33
"Scyphocephalium mannii Warb."	"Gabon"	"2024"	0.61	0.47	21
"Scyphocephalium mannii Warb."	"Gabon"	"2030"	0.57	0.38	24
"Scyphocephalium mannii Warb."	"Gabon"	"2033"	0.57	0.46	23
"Scyphocephalium mannii Warb."	"Gabon"	"2038"	0.65	0.41	25
"Scyphocephalium mannii Warb."	"Gabon"	"2041"	0.56	0.34	28
"Scyphocephalium mannii Warb."	"Gabon"	"2052"	0.66	0.42	21
"Scyphocephalium mannii Warb."	"Gabon"	"2122"	0.61	0.38	22
"Scyphocephalium mannii Warb."	"Gabon"	"2132"	0.58	0.41	26
"Scyphocephalium mannii Warb."	"Gabon"	"2142"	0.58	0.39	23
"Scyphocephalium mannii Warb."	"Gabon"	"2024A"	0.59	0.43	26
"Scyphocephalium mannii Warb."	"Gabon"	"2030A"	0.59	0.36	30
"Scyphocephalium mannii Warb."	"Gabon"	"2033A"	0.59	0.43	26
"Scyphocephalium mannii Warb."	"Gabon"	"2052A"	0.67	0.41	27
"Scytopetalum klaineanum Pierre"	"Gabon"	"2012"	0.80	0.55	26
"Scytopetalum klaineanum Pierre"	"Gabon"	"2015"	0.87	0.56	27
"Scytopetalum klaineanum Pierre"	"Gabon"	"2020"	0.75	0.51	26
"Scytopetalum klaineanum Pierre"	"Gabon"	"2027"	0.78	0.50	29
"Scytopetalum klaineanum Pierre"	"Gabon"	"2031"	0.82	0.51	26
