Repository: ghislainv/wood-density-Cirad

# wood-density-Cirad

The `wood-density-Cirad` GitHub repository includes the R script, data and results associated to the following scientific article:

**Vieilledent G., F. J. Fischer, J. Chave, D. Guibal, P. Langbour and J. Gérard.** New formula and conversion factor to compute tree species basic wood density from a global wood technology database. in review.

## Summary

1. Basic wood density is an important ecological trait for the study of woody plants. It is important to characterize species performance and fitness in community ecology, and to compute tree and forest biomass in carbon cycle studies.

File: data/wsg/Cirad.wsg/Wood_Density_Cirad.txt (part 7 of 7)
"Species"	"Country"	"Code"	"D12"	"R"	"S"
"Triplochiton scleroxylon K.Schum."	"RCA"	"1982"	0.34	0.29	32
"Triplochiton scleroxylon K.Schum."	"RCA"	"1993"	0.36	0.30	26
"Triplochiton scleroxylon K.Schum."	"RCA"	"1977A"	0.32	0.27	31
"Triplochiton scleroxylon K.Schum."	"RCA"	"1982A"	0.35	0.63	19
"Triplochiton scleroxylon K.Schum."	"Bénin"	"2912P"	0.39	0.31	26
"Tristania sp"	"Madagascar"	"0642"	0.93	0.32	
"Tsuga heterophylla Sarg."	"Canada"	"2742C"	0.47	0.49	30
"Tsuga heterophylla Sarg."	"Canada"	"2753C"	0.39	0.47	26
"Turraeanthus africana Pellegr."	"Côte d'Ivoire"	"0051"	0.50	0.33	34
"Turraeanthus africana Pellegr."	"Côte d'Ivoire"	"0602"	0.54	0.14	
"Turraeanthus africana Pellegr."	"Côte d'Ivoire"	"0611"	0.65	0.33	36
"Turraeanthus africana Pellegr."	"Côte d'Ivoire"	"1143"	0.63	0.33	36
"Turraeanthus africana Pellegr."	"Rép. Congo"	"2292"	0.58	0.44	28
"Uapaca densifolia Bak."	"Madagascar"	"1524"	0.75	0.46	31
"Uapaca esculenta A.Chev."	"Côte d'Ivoire"	"0862"	0.72	0.44	33
"Uapaca guineensis Muell.Arg."	"Côte d'Ivoire"	"0340"	0.64	0.45	32
"Uapaca guineensis Muell.Arg."	"Guinée"	"1731"	0.67	0.52	25
"Uapaca heudelotii Baill."	"Côte d'Ivoire"	"0374"	0.69	0.61	28
"Uapaca heudelotii Baill."	"Côte d'Ivoire"	"0872"	0.80	0.31	39
"Uapaca louvelii M.Den."	"Madagascar"	"1553"	0.82	0.41	34
"Uapaca louvelii M.Den."	"Madagascar"	"1554"	0.82	0.39	35
"Uapaca paludosa Aubrev."	"Côte d'Ivoire"	"0451"	0.76	0.54	30
"Uapaca sp"	"Madagascar"	"0538"	0.78	0.43	37
"Uapaca sp"	"Cameroun"	"0750"	0.84	0.44	34
"Uapaca sp"	"Madagascar"	"1210"	0.78	0.52	31
"Uapaca sp"	"Madagascar"	"1224"	0.79	0.33	
"Uapaca sp"	"Madagascar"	"1227"	0.88	0.54	28
"Uapaca sp"	"Burundi"	"3065P"	0.72	0.48	28
"Ulmus minor Mill."	"France"	"2135"	0.69	0.51	28
"Ulmus minor Mill."	"France"	"2298"	0.61	0.48	28
"Vantanea sp"	"Brésil"	"2694C"	0.96	0.61	26
"Vantanea sp"	"Brésil"	"2713C"	0.99	0.64	25
"Vatairea paraensis Ducke"	"Guyane francaise"	"2125"	0.83	0.62	25
"Vatairea paraensis Ducke"	"Guyane francaise"	"2190"	0.85	0.58	23
"Vataireopsis sp"	"Brésil"	"0207"	0.58	0.38	25
"Vataireopsis sp"	"Brésil Amazonie"	"2889"	0.76	0.52	22
"Vataireopsis sp"	"Brésil"	"0025V"	0.94	0.55	24
"Vataireopsis sp"	"Brésil"	"2679C"	0.67	0.46	21
"Vataireopsis sp"	"Brésil"	"2714C"	0.67	0.51	20
"Vataireopsis surinamensis Lima"	"Guyane francaise"	"0301G"	0.69	0.43	24
"Virola michelii Heck."	"Guyane francaise"	"0757"	0.49		
"Virola michelii Heck."	"Brésil Amazonie"	"3118"	0.42	0.57	30
"Virola michelii Heck."	"Brésil"	"0139V"	0.56	0.48	32
"Virola michelii Heck."	"Brésil"	"0164V"	0.59	0.49	29
"Virola michelii Heck."	"Guyane francaise"	"0251G"	0.67	0.51	37
"Virola michelii Heck."	"Guyane francaise"	"0253G"	0.58	0.40	34
"Virola michelii Heck."	"Guyane francaise"	"0441G"	0.60	0.47	33
"Virola michelii Heck."	"Guyane francaise"	"0478G"	0.56	0.52	37
"Virola michelii Heck."	"Guyane francaise"	"1198G"	0.63	0.49	41
"Virola michelii Heck."	"Guyane francaise"	"1246G"	0.57	0.33	
"Virola pavonis A.C.Smith"	"Brésil"	"0034V"	0.63	0.32	30
"Virola sp"	"Guyane francaise"	"1309"	0.49	0.53	30
"Virola sp"	"Brésil"	"0045V"	0.52	0.78	22
"Virola sp"	"Brésil"	"0046V"	0.52	0.72	26
"Virola surinamensis Warb."	"Guyane francaise"	"0244"	0.43	0.46	28
"Virola surinamensis Warb."	"Guyane francaise"	"1383"	0.50	0.28	
"Virola surinamensis Warb."	"Guyane francaise"	"0065G"	0.48	0.37	36
"Virola surinamensis Warb."	"Brésil"	"0158V"	0.45	0.47	31
"Virola surinamensis Warb."	"Guyane francaise"	"0350G"	0.44	0.64	33
"Virola surinamensis Warb."	"Guyane francaise"	"0455G"	0.48	0.44	34
"Virola surinamensis Warb."	"Guyane francaise"	"0458G"	0.46	0.33	
"Vitellaria paradoxa Gaertn."	"Mali"	"2063"	1.01	0.53	28
"Vitellaria paradoxa Gaertn."	"Mali"	"2079"	0.89	0.53	26
"Vitellaria paradoxa Gaertn."	"Mali"	"2081"	0.93	0.49	23
"Vitellaria paradoxa Gaertn."	"Mali"	"2089"	0.98	0.57	23
"Vitellaria paradoxa Gaertn."	"Mali"	"2090"	0.95	0.51	26
"Vitex grandifolia Gurke"	"Cameroun"	"0759"	0.50	0.40	26
"Vitex micrantha Gurke"	"Côte d'Ivoire"	"0442"	0.53	0.35	30
"Vitex pachyphylla Bak."	"Gabon"	"0010"	0.55	0.38	33
"Vitex pachyphylla Bak."	"Gabon"	"0367"	0.54	0.51	35
"Vochysia cayennensis Warm."	"Guyane francaise"	"1345"	0.53	0.52	29
"Vochysia cayennensis Warm."	"Guyane francaise"	"1385"	0.52	0.32	
"Vochysia cayennensis Warm."	"Guyane francaise"	"1634"	0.33	0.51	25
"Vochysia cayennensis Warm."	"Guyane francaise"	"1638"	0.37	0.40	29
"Vochysia cayennensis Warm."	"Guyane francaise"	"1677"	0.41	0.55	24
"Vochysia cayennensis Warm."	"Guyane francaise"	"2308"	0.44	0.47	29
"Vochysia cayennensis Warm."	"Guyane francaise"	"2310"	0.44	0.43	29
"Vochysia cayennensis Warm."	"Guyane francaise"	"2346"	0.36	0.45	30
"Vochysia guianensis Aubl."	"Guyane francaise"	"0881"	0.59	0.45	27
"Vochysia guianensis Aubl."	"Guyane francaise"	"2552"	0.57	0.52	30
"Vochysia guianensis Aubl."	"Guyane francaise"	"2560"	0.67	0.53	30
"Vochysia guianensis Aubl."	"Guyane francaise"	"0033G"	0.63	0.41	29
"Vochysia guianensis Aubl."	"Guyane francaise"	"0037G"	0.58	0.49	29
"Vochysia guianensis Aubl."	"Guyane francaise"	"0093G"	0.55	0.36	29
"Vochysia guianensis Aubl."	"Guyane francaise"	"0117G"	0.54	0.44	28
"Vochysia guianensis Aubl."	"Guyane francaise"	"0141G"	0.67	0.47	30
"Vochysia guianensis Aubl."	"Guyane francaise"	"0142G"	0.72	0.50	29
"Vochysia guianensis Aubl."	"Guyane francaise"	"0147G"	0.69	0.46	30
"Vochysia neyratii D.Norm."	"Guyane francaise"	"1377"	0.52	0.39	41
"Vochysia neyratii D.Norm."	"Guyane francaise"	"1662"	0.52	0.45	31
"Vochysia neyratii D.Norm."	"Guyane francaise"	"1666"	0.64	0.55	35
"Vochysia neyratii D.Norm."	"Guyane francaise"	"1689"	0.56	0.46	33
"Vochysia neyratii D.Norm."	"Guyane francaise"	"2301"	0.51	0.48	29
"Vochysia neyratii D.Norm."	"Guyane francaise"	"2305"	0.56	0.47	29
"Vochysia neyratii D.Norm."	"Guyane francaise"	"2309"	0.48	0.50	28
"Vochysia sp"	"Guyane francaise"	"0050"	0.55	0.41	28
"Vochysia sp"	"Guyane francaise"	"0014G"	0.43	0.34	32
"Vochysia sp"	"Guyane francaise"	"0034G"	0.44	0.38	30
"Vochysia speciosa Warm."	"Guyane francaise"	"1315"	0.51	0.41	37
"Vochysia speciosa Warm."	"Guyane francaise"	"1364"	0.54	0.44	39
"Vochysia speciosa Warm."	"Guyane francaise"	"1370"	0.56	0.45	28
"Vochysia speciosa Warm."	"Guyane francaise"	"1394"	0.61	0.40	22
"Vochysia speciosa Warm."	"Guyane francaise"	"1631"	0.59	0.53	26
"Vochysia speciosa Warm."	"Guyane francaise"	"1649"	0.46	0.43	28
"Vochysia speciosa Warm."	"Guyane francaise"	"1652"	0.49	0.39	32
"Vochysia tomentosa DC."	"Guyane francaise"	"1355"	0.45	0.41	31
"Vochysia tomentosa DC."	"Guyane francaise"	"1386"	0.47	0.37	40
"Vochysia tomentosa DC."	"Guyane francaise"	"1478"	0.49	0.48	32
"Vochysia tomentosa DC."	"Guyane francaise"	"1515"	0.41	0.43	31
"Vochysia tomentosa DC."	"Guyane francaise"	"1556"	0.47	0.37	38
"Vochysia tomentosa DC."	"Guyane francaise"	"1863"	0.43	0.48	31
"Vochysia tomentosa DC."	"Guyane francaise"	"1865"	0.44	0.49	31
"Vochysia tomentosa DC."	"Guyane francaise"	"1202G"	0.41	0.43	32
"Vouacapoua americana Aubl."	"Guyane francaise"	"0387"	1.00	0.68	17
"Vouacapoua americana Aubl."	"Guyane francaise"	"0710"	0.87	0.48	24
"Vouacapoua americana Aubl."	"Guyane francaise"	"1855"	0.87	0.58	22
"Vouacapoua americana Aubl."	"Guyane francaise"	"1883"	0.92	0.59	21
"Vouacapoua americana Aubl."	"Guyane francaise"	"1885"	0.92	0.57	21
"Vouacapoua americana Aubl."	"Guyane francaise"	"3173"	0.84	0.56	21
"Vouacapoua americana Aubl."	"Guyane francaise"	"0057G"	0.90	0.52	23
"Vouacapoua americana Aubl."	"Guyane francaise"	"0131G"	0.96	0.55	23
"Vouacapoua americana Aubl."	"Guyane francaise"	"0316G"	0.93	0.52	24
"Vouacapoua americana Aubl."	"Guyane francaise"	"0358G"	0.91	0.62	21
"Vouacapoua americana Aubl."	"Guyane francaise"	"0468G"	0.97	0.62	20
"Walsura trichostemon Miq."	"Myanmar"	"2873"	0.77	0.49	24
"Walsura trichostemon Miq."	"Myanmar"	"2873A"	0.38	0.30	25
"Walsura trichostemon Miq."	"Myanmar"	"2873B"	0.58	0.42	24
"Weinmannia comorensis Tul."	"Comores"	"0327"	0.75	0.37	
"Weinmannia minutiflora Bak."	"Madagascar"	"1531"	0.69	0.40	31
"Weinmannia minutiflora Bak."	"Madagascar"	"1535"	0.67	0.32	38
"Weinmannia minutiflora Bak."	"Madagascar"	"1540"	0.65	0.38	33
"Weinmannia rutenbergii Engl."	"Madagascar"	"1526"	0.98	0.50	32
"Weinmannia rutenbergii Engl."	"Madagascar"	"1546"	0.93	0.42	34
"Weinmannia sp"	"Madagascar"	"0334"	0.75	0.35	36
"Weinmannia sp"	"Madagascar"	"1215"	0.96	0.37	28
"Xanthocercis madagascariensis Baill."	"Madagascar"	"0953"	1.10	0.54	32
"Xanthocercis madagascariensis Baill."	"Madagascar"	"1073"	1.13	0.50	29
"Xanthomyrtus hienghenensis Guillaum."	"Nouvelle Calédonie"	"0829"	1.10	0.39	40
"Xylia evansii Hutch."	"Côte d'Ivoire"	"2293"	0.81	0.53	22
"Xylia evansii Hutch."	"Côte d'Ivoire"	"2297"	0.86	0.54	24
"Xylia evansii Hutch."	"Côte d'Ivoire"	"2304"	0.75	0.48	25
"Xylopia aethiopica A.Rich."	"Gabon"	"1850"	0.71	0.61	22
"Xylopia aethiopica A.Rich."	"Gabon"	"1854"	0.63	0.60	21
"Xylopia aethiopica A.Rich."	"Gabon"	"1913"	0.56	0.45	24
"Xylopia aethiopica A.Rich."	"Gabon"	"1917"	0.59	0.49	26
"Xylopia aethiopica A.Rich."	"Gabon"	"1946"	0.71	0.50	27
"Xylopia grandiflora St Hill."	"Guyane francaise"	"0264G"	0.64	0.40	32
"Xylopia hypolampra Mildbr."	"Cameroun"	"0404"	0.75	0.46	24
"Xylopia hypolampra Mildbr."	"Cameroun"	"0412"	0.67	0.46	25
"Xylopia hypolampra Mildbr."	"Gabon"	"2025"	0.86	0.60	23
"Xylopia hypolampra Mildbr."	"Gabon"	"2034"	0.81	0.54	26
"Xylopia hypolampra Mildbr."	"Gabon"	"2131"	0.84	0.57	23
"Xylopia hypolampra Mildbr."	"Gabon"	"2133"	0.89	0.58	24
"Xylopia hypolampra Mildbr."	"Gabon"	"2137"	0.83	0.55	24
"Xylopia hypolampra Mildbr."	"Gabon"	"2159"	0.81	0.56	23
"Xylopia hypolampra Mildbr."	"Gabon"	"2165"	0.85	0.59	23
"Xylopia quintasii Engl. et Diels"	"Cameroun"	"0763"	0.84	0.45	29
"Xylopia sericea St Hill."	"Guyane francaise"	"0274G"	0.47	0.41	31
"Xylopia sericea St Hill."	"Guyane francaise"	"1208G"	0.59	0.47	30
"Xylopia vieillardii Baill."	"Nouvelle Calédonie"	"0577"	0.68	0.45	29
"Zanthoxylum flavum Vahl"	"Guadeloupe"	"0179"	0.93	0.50	21
"Zanthoxylum martinicense DC."	"Guadeloupe"	"0195"	0.38	0.32	25
"Zanthoxylum rhoifolium Lam."	"Guyane francaise"	"0008G"	0.53	0.40	33
"Zanthoxylum rhoifolium Lam."	"Guyane francaise"	"1223G"	0.47	0.40	31
"Zanthoxylum tsihanimposa H.Perr."	"Madagascar"	"1460"	0.52	0.44	27
"Zanthoxylum tsihanimposa H.Perr."	"Madagascar"	"1466"	0.68	0.49	25
"Zanthoxylum tsihanimposa H.Perr."	"Madagascar"	"1467"	0.57	0.46	27
"Zanthoxylum tsihanimposa H.Perr."	"Madagascar"	"1472"	0.58	0.38	33
"Ziziphus mauritiana Lam."	"Guadeloupe"	"0199"	0.71	0.41	24
"Zygia racemosa (Ducke) Barneby et Grimes"	"Guyane francaise"	"0231"	1.01	0.53	27
"Zygia racemosa (Ducke) Barneby et Grimes"	"Guyane francaise"	"2644"	1.10	0.70	24
"Zygia racemosa (Ducke) Barneby et Grimes"	"Brésil Amazonie"	"3251"	1.00	0.69	25
"Zygia racemosa (Ducke) Barneby et Grimes"	"Brésil"	"0070V"	1.04	0.65	25
"Zygia racemosa (Ducke) Barneby et Grimes"	"Guyane francaise"	"0080G"	1.02	0.57	32
"Zygia racemosa (Ducke) Barneby et Grimes"	"Guyane francaise"	"0124G"	0.97	0.55	28
"Zygia racemosa (Ducke) Barneby et Grimes"	"Brésil"	"0128V"	0.93	0.61	29
"Zygia racemosa (Ducke) Barneby et Grimes"	"Brésil"	"0129V"	1.01	0.63	28
"Zygia racemosa (Ducke) Barneby et Grimes"	"Guyane francaise"	"0132G"	1.09	0.60	30
"Zygia racemosa (Ducke) Barneby et Grimes"	"Brésil"	"0185V"	1.06	0.66	25
"Zygia racemosa (Ducke) Barneby et Grimes"	"Guyane francaise"	"0335G"	0.81	0.42	35
