Repository: ghislainv/wood-density-Cirad

# wood-density-Cirad

The `wood-density-Cirad` GitHub repository includes the R script, data and results associated to the following scientific article:

**Vieilledent G., F. J. Fischer, J. Chave, D. Guibal, P. Langbour and J. Gérard.** New formula and conversion factor to compute tree species basic wood density from a global wood technology database. in review.

## Summary

1. Basic wood density is an important ecological trait for the study of woody plants. It is important to characterize species performance and fitness in community ecology, and to compute tree and forest biomass in carbon cycle studies.

File: Cirad-wood-density-database.csv (part 2 of 8)
Code,Taxa,Family,Country,Continent,D12,R,S,Db
1452,Canarium madagascariense,Burseraceae,Madagascar,Africa,0.65,0.43,32,0.53
1454,Canarium madagascariense,Burseraceae,Madagascar,Africa,0.57,0.5,25,0.48
1759,Canarium oleiferum,Burseraceae,New Caledonia,Pacific ocean,0.52,0.41,28,0.43
1015,Canarium sp,Burseraceae,Gabon,Africa,0.35,NA,NA,0.29
0533,Canarium sp,Burseraceae,Madagascar,Africa,0.63,0.29,NA,0.52
0033,Canarium velutinum,Burseraceae,Cameroon,Africa,0.45,0.34,39,0.36
0970,Canarium velutinum,Burseraceae,Cameroon,Africa,0.37,0.23,NA,0.31
0932,Canarium velutinum,Burseraceae,Central African Republic,Africa,0.65,0.5,30,0.53
0427,Canarium velutinum,Burseraceae,Congo,Africa,0.49,0.29,NA,0.41
0788,Canarium velutinum,Burseraceae,Congo,Africa,0.41,0.33,41,0.33
0341,Canarium velutinum,Burseraceae,Cote d'Ivoire,Africa,0.49,0.39,39,0.39
0381,Canarium velutinum,Burseraceae,Cote d'Ivoire,Africa,0.55,0.44,NA,0.46
1519,Canthium sp,Rubiaceae,Madagascar,Africa,1.01,0.58,30,0.81
1533,Canthium sp,Rubiaceae,Madagascar,Africa,1,0.62,30,0.79
1700,Canthium sp,Rubiaceae,Madagascar,Africa,0.98,0.46,35,0.78
1729,Caraipa densifolia,Calophyllaceae,French Guiana,South-America,0.64,0.48,29,0.52
1741,Caraipa densifolia,Calophyllaceae,French Guiana,South-America,0.78,0.51,31,0.63
1745,Caraipa densifolia,Calophyllaceae,French Guiana,South-America,0.62,0.45,30,0.51
2239,Caraipa densifolia,Calophyllaceae,French Guiana,South-America,0.71,0.56,29,0.57
2242,Caraipa densifolia,Calophyllaceae,French Guiana,South-America,0.79,0.58,32,0.62
2252,Caraipa densifolia,Calophyllaceae,French Guiana,South-America,0.87,0.62,29,0.69
2431,Carapa guianensis,Meliaceae,Brazil,South-America,0.66,0.5,23,0.56
2432,Carapa guianensis,Meliaceae,Brazil,South-America,0.66,0.48,24,0.56
2433,Carapa guianensis,Meliaceae,Brazil,South-America,0.73,0.49,25,0.61
2434,Carapa guianensis,Meliaceae,Brazil,South-America,0.76,0.52,26,0.63
2435,Carapa guianensis,Meliaceae,Brazil,South-America,0.56,0.42,24,0.47
2436,Carapa guianensis,Meliaceae,Brazil,South-America,0.66,0.43,24,0.56
2437,Carapa guianensis,Meliaceae,Brazil,South-America,0.7,0.5,24,0.59
2438,Carapa guianensis,Meliaceae,Brazil,South-America,0.71,0.46,25,0.6
2439,Carapa guianensis,Meliaceae,Brazil,South-America,0.66,0.45,25,0.55
2440,Carapa guianensis,Meliaceae,Brazil,South-America,0.65,0.45,25,0.55
2441,Carapa guianensis,Meliaceae,Brazil,South-America,0.73,0.45,25,0.61
2442,Carapa guianensis,Meliaceae,Brazil,South-America,0.55,0.51,25,0.46
2915,Carapa guianensis,Meliaceae,Brazil,South-America,0.56,0.43,26,0.47
0042V,Carapa guianensis,Meliaceae,Brazil,South-America,0.66,0.53,26,0.55
0099V,Carapa guianensis,Meliaceae,Brazil,South-America,0.67,0.56,21,0.57
0117V,Carapa guianensis,Meliaceae,Brazil,South-America,0.62,0.44,30,0.51
1709,Carapa guianensis,Meliaceae,French Guiana,South-America,0.64,0.43,26,0.54
0076G,Carapa guianensis,Meliaceae,French Guiana,South-America,0.7,0.5,35,0.55
0108G,Carapa guianensis,Meliaceae,French Guiana,South-America,0.68,0.45,29,0.56
0883,Carapa procera,Meliaceae,Cote d'Ivoire,Africa,0.87,0.44,34,0.7
1390,Carapa procera,Meliaceae,French Guiana,South-America,0.75,0.53,30,0.61
1701,Carapa procera,Meliaceae,French Guiana,South-America,0.67,0.63,24,0.55
1705,Carapa procera,Meliaceae,French Guiana,South-America,0.67,0.39,NA,0.55
1214G,Carapa procera,Meliaceae,French Guiana,South-America,0.71,0.42,35,0.57
2227,Carapa sp,Meliaceae,Brazil,South-America,0.64,0.55,23,0.54
2368,Carapa sp,Meliaceae,Brazil,South-America,0.69,0.47,26,0.58
0355G,Carapa sp,Meliaceae,French Guiana,South-America,0.59,0.43,27,0.49
1199,Cariniana pyriformis,Lecythidaceae,Colombia,South-America,0.67,0.37,34,0.55
1200,Cariniana pyriformis,Lecythidaceae,Colombia,South-America,0.73,0.38,33,0.6
1812,Cariniana pyriformis,Lecythidaceae,Colombia,South-America,0.68,0.49,26,0.57
1894,Cariniana pyriformis,Lecythidaceae,Colombia,South-America,0.64,0.43,26,0.54
1902,Cariniana pyriformis,Lecythidaceae,Colombia,South-America,0.73,0.5,29,0.6
1903,Cariniana pyriformis,Lecythidaceae,Colombia,South-America,0.66,0.45,29,0.54
1906,Cariniana pyriformis,Lecythidaceae,Colombia,South-America,0.67,0.4,30,0.56
1907,Cariniana pyriformis,Lecythidaceae,Colombia,South-America,0.7,0.48,27,0.58
1910,Cariniana pyriformis,Lecythidaceae,Colombia,South-America,0.66,0.42,27,0.55
1911,Cariniana pyriformis,Lecythidaceae,Colombia,South-America,0.66,0.42,27,0.55
2184,Carpinus betulus,Betulaceae,France,Europe,0.69,0.5,33,0.55
3271C,Carya sp,Juglandaceae,Canada,North-America,0.81,0.53,31,0.65
3270C,Carya sp,Juglandaceae,United States,North-America,0.85,0.52,33,0.68
2936,Caryocar glabrum,Caryocaraceae,Brazil,South-America,0.82,0.52,26,0.68
3028,Caryocar glabrum,Caryocaraceae,Brazil,South-America,0.87,0.58,27,0.71
0084V,Caryocar glabrum,Caryocaraceae,Brazil,South-America,0.86,0.61,29,0.69
0100V,Caryocar glabrum,Caryocaraceae,Brazil,South-America,0.84,0.49,31,0.68
0079,Caryocar glabrum,Caryocaraceae,French Guiana,South-America,0.85,0.46,27,0.71
1484,Caryocar glabrum,Caryocaraceae,French Guiana,South-America,0.79,0.5,27,0.65
1509,Caryocar glabrum,Caryocaraceae,French Guiana,South-America,0.8,0.51,27,0.66
1520,Caryocar glabrum,Caryocaraceae,French Guiana,South-America,0.83,0.57,26,0.68
0104G,Caryocar glabrum,Caryocaraceae,French Guiana,South-America,0.73,0.42,31,0.6
0295G,Caryocar glabrum,Caryocaraceae,French Guiana,South-America,0.79,0.44,31,0.65
0311G,Caryocar glabrum,Caryocaraceae,French Guiana,South-America,0.68,0.3,37,0.56
1240G,Caryocar glabrum,Caryocaraceae,French Guiana,South-America,0.88,0.57,29,0.71
1216G,Caryocar microcarpum,Caryocaraceae,French Guiana,South-America,0.76,0.47,35,0.61
0210V,Caryocar sp,Caryocaraceae,Brazil,South-America,0.75,NA,NA,0.62
0228V,Caryocar villosum,Caryocaraceae,Brazil,South-America,0.81,0.43,29,0.67
0184,Cassipourea guianensis,Rhizophoraceae,Guadeloupe,Carribean,0.78,0.45,33,0.63
2772,Castanopsis acuminatissima,Fagaceae,Papua New Guinea,Asia,0.65,0.47,31,0.53
2784,Castanopsis acuminatissima,Fagaceae,Papua New Guinea,Asia,0.64,0.49,30,0.52
2806,Castanopsis acuminatissima,Fagaceae,Papua New Guinea,Asia,0.66,0.46,31,0.54
2752C,Castanospermum australe,Leguminosae,Vanuatu,Pacific ocean,0.84,0.58,23,0.7
0593,Casuarina collina,Casuarinaceae,New Caledonia,Pacific ocean,1.09,0.39,34,0.89
3229,Casuarina collina,Casuarinaceae,Reunion,Indian ocean,0.82,0.49,29,0.67
3230,Casuarina collina,Casuarinaceae,Reunion,Indian ocean,0.83,0.55,32,0.66
3239,Casuarina collina,Casuarinaceae,Reunion,Indian ocean,0.71,0.45,26,0.59
3240,Casuarina collina,Casuarinaceae,Reunion,Indian ocean,0.86,0.47,31,0.7
0401G,Casuarina equisetifolia,Casuarinaceae,French Guiana,South-America,1.05,0.56,31,0.84
2868,Casuarina equisetifolia,Casuarinaceae,French Polynesia,Pacific ocean,1.09,0.64,27,0.88
3232,Casuarina equisetifolia,Casuarinaceae,Reunion,Indian ocean,1.05,0.67,28,0.84
3234,Casuarina equisetifolia,Casuarinaceae,Reunion,Indian ocean,1.05,0.65,27,0.85
3235,Casuarina equisetifolia,Casuarinaceae,Reunion,Indian ocean,1.03,0.64,29,0.82
3241,Casuarina equisetifolia,Casuarinaceae,Reunion,Indian ocean,1.03,0.65,28,0.82
3231,Casuarina glauca,Casuarinaceae,Reunion,Indian ocean,0.96,0.61,28,0.77
3233,Casuarina glauca,Casuarinaceae,Reunion,Indian ocean,0.93,0.6,28,0.75
3236,Casuarina glauca,Casuarinaceae,Reunion,Indian ocean,0.96,0.64,29,0.76
3237,Casuarina glauca,Casuarinaceae,Reunion,Indian ocean,0.94,0.6,30,0.75
3238,Casuarina glauca,Casuarinaceae,Reunion,Indian ocean,0.92,0.59,29,0.74
0524,Cathormion altissimum,Leguminosae,Guinea,Africa,0.69,0.4,30,0.57
0231V,Catostemma albuquerquei,Malvaceae,Brazil,South-America,0.89,0.63,29,0.71
0236,Catostemma fragrans,Malvaceae,French Guiana,South-America,0.89,0.64,27,0.72
0281G,Cecropia sciadophylla,Urticaceae,French Guiana,South-America,0.27,0.3,NA,0.22
0282G,Cecropia sciadophylla,Urticaceae,French Guiana,South-America,0.38,0.35,35,0.31
0283G,Cecropia sciadophylla,Urticaceae,French Guiana,South-America,0.31,0.3,NA,0.26
0284G,Cecropia sciadophylla,Urticaceae,French Guiana,South-America,0.29,0.34,38,0.24
0285G,Cecropia sciadophylla,Urticaceae,French Guiana,South-America,0.27,0.29,NA,0.22
0286G,Cecropia sciadophylla,Urticaceae,French Guiana,South-America,0.42,0.33,39,0.34
2823,Cedrela fissilis,Meliaceae,Paraguay,South-America,0.52,0.38,28,0.44
2890C,Cedrela fissilis,Meliaceae,Paraguay,South-America,0.47,0.36,27,0.4
2893P,Cedrela odorata,Meliaceae,Benin,Africa,0.44,0.38,30,0.37
2908P,Cedrela odorata,Meliaceae,Benin,Africa,0.35,0.35,27,0.3
2941P,Cedrela odorata,Meliaceae,Benin,Africa,0.37,0.32,31,0.31
2945P,Cedrela odorata,Meliaceae,Benin,Africa,0.37,0.3,32,0.31
2951,Cedrela odorata,Meliaceae,Brazil,South-America,0.4,0.32,31,0.34
2953,Cedrela odorata,Meliaceae,Brazil,South-America,0.47,0.3,30,0.4
0072V,Cedrela odorata,Meliaceae,Brazil,South-America,0.4,0.35,36,0.33
0102V,Cedrela odorata,Meliaceae,Brazil,South-America,0.44,0.38,24,0.37
0389,Cedrela odorata,Meliaceae,French Guiana,South-America,0.46,0.43,30,0.38
0164,Cedrela odorata,Meliaceae,Guadeloupe,Carribean,0.43,0.3,30,0.36
0165,Cedrela odorata,Meliaceae,Guadeloupe,Carribean,0.46,0.32,20,0.4
2763,Cedrela odorata,Meliaceae,Guadeloupe,Carribean,0.45,0.28,33,0.38
2770,Cedrela odorata,Meliaceae,Guadeloupe,Carribean,0.46,0.32,29,0.39
3068,Cedrela odorata,Meliaceae,Martinique,Carribean,0.49,0.35,31,0.41
3073,Cedrela odorata,Meliaceae,Martinique,Carribean,0.53,0.37,30,0.44
3077,Cedrela odorata,Meliaceae,Martinique,Carribean,0.51,0.32,32,0.43
3107,Cedrela odorata,Meliaceae,Martinique,Carribean,0.48,0.32,32,0.4
2736C,Cedrela sp,Meliaceae,Brazil,South-America,0.51,0.33,31,0.43
2885C,Cedrela sp,Meliaceae,Brazil,South-America,0.51,0.36,27,0.43
2701C,Cedrela sp,Meliaceae,Peru,South-America,0.55,0.42,27,0.46
2914,Cedrelinga cateniformis,Leguminosae,Brazil,South-America,0.6,0.38,29,0.5
3038,Cedrelinga cateniformis,Leguminosae,Brazil,South-America,0.41,0.4,29,0.34
3169,Cedrelinga cateniformis,Leguminosae,Brazil,South-America,0.49,0.37,28,0.41
3176,Cedrelinga cateniformis,Leguminosae,Brazil,South-America,0.47,0.38,30,0.39
0055V,Cedrelinga cateniformis,Leguminosae,Brazil,South-America,0.43,0.42,30,0.35
0083V,Cedrelinga cateniformis,Leguminosae,Brazil,South-America,0.36,0.43,27,0.3
0174V,Cedrelinga cateniformis,Leguminosae,Brazil,South-America,0.43,0.39,29,0.36
0186V,Cedrelinga cateniformis,Leguminosae,Brazil,South-America,0.49,0.38,28,0.41
2596,Cedrelinga cateniformis,Leguminosae,French Guiana,South-America,0.59,0.42,29,0.49
0321G,Cedrelinga cateniformis,Leguminosae,French Guiana,South-America,0.59,0.4,31,0.49
2703C,Cedrelinga cateniformis,Leguminosae,Peru,South-America,0.47,0.46,29,0.39
2704C,Cedrelinga cateniformis,Leguminosae,Peru,South-America,0.64,0.43,29,0.53
2705C,Cedrelinga cateniformis,Leguminosae,Peru,South-America,0.54,0.41,28,0.45
2720C,Cedrelinga cateniformis,Leguminosae,Peru,South-America,0.57,0.38,27,0.48
0140,Cedrus libani,Pinaceae,Morocco,Africa,0.51,0.3,32,0.43
0378,Ceiba pentandra,Malvaceae,Cote d'Ivoire,Africa,0.29,0.26,NA,0.24
0435,Ceiba pentandra,Malvaceae,Cote d'Ivoire,Africa,0.31,0.29,38,0.26
0882,Ceiba pentandra,Malvaceae,Cote d'Ivoire,Africa,0.29,0.37,38,0.23
1069,Ceiba pentandra,Malvaceae,Cote d'Ivoire,Africa,0.38,0.27,29,0.32
1273,Ceiba pentandra,Malvaceae,Cote d'Ivoire,Africa,0.33,0.27,37,0.27
1283,Ceiba pentandra,Malvaceae,Cote d'Ivoire,Africa,0.34,0.38,23,0.29
1107,Celtis adolfi-friderici,Cannabaceae,Central African Republic,Africa,0.7,0.49,26,0.58
2092,Celtis adolfi-friderici,Cannabaceae,Cote d'Ivoire,Africa,0.66,0.4,28,0.55
2098,Celtis adolfi-friderici,Cannabaceae,Cote d'Ivoire,Africa,0.66,0.44,25,0.56
2106,Celtis adolfi-friderici,Cannabaceae,Cote d'Ivoire,Africa,0.71,0.5,26,0.59
2108,Celtis adolfi-friderici,Cannabaceae,Cote d'Ivoire,Africa,0.62,0.4,26,0.52
2110,Celtis adolfi-friderici,Cannabaceae,Cote d'Ivoire,Africa,0.64,0.43,28,0.53
0909,Celtis mildbraedii,Cannabaceae,Central African Republic,Africa,0.66,0.34,34,0.55
0448,Celtis mildbraedii,Cannabaceae,Cote d'Ivoire,Africa,0.62,0.49,23,0.52
2093,Celtis mildbraedii,Cannabaceae,Cote d'Ivoire,Africa,0.71,0.46,27,0.59
2095,Celtis mildbraedii,Cannabaceae,Cote d'Ivoire,Africa,0.86,0.56,29,0.69
2100,Celtis mildbraedii,Cannabaceae,Cote d'Ivoire,Africa,0.81,0.51,28,0.66
2101,Celtis mildbraedii,Cannabaceae,Cote d'Ivoire,Africa,0.7,0.46,28,0.58
2105,Celtis mildbraedii,Cannabaceae,Cote d'Ivoire,Africa,0.79,0.49,27,0.65
2107,Celtis mildbraedii,Cannabaceae,Cote d'Ivoire,Africa,0.73,0.5,27,0.6
2109,Celtis mildbraedii,Cannabaceae,Cote d'Ivoire,Africa,0.71,0.44,24,0.6
2112,Celtis mildbraedii,Cannabaceae,Cote d'Ivoire,Africa,0.75,0.49,26,0.62
2115,Celtis mildbraedii,Cannabaceae,Cote d'Ivoire,Africa,0.8,0.4,41,0.63
2117,Celtis mildbraedii,Cannabaceae,Cote d'Ivoire,Africa,0.58,0.41,26,0.49
2074,Celtis sp,Cannabaceae,Cote d'Ivoire,Africa,0.74,0.44,28,0.61
2075,Celtis sp,Cannabaceae,Cote d'Ivoire,Africa,0.75,0.5,25,0.63
2097,Celtis sp,Cannabaceae,Cote d'Ivoire,Africa,0.9,0.55,22,0.76
1432,Celtis tessmannii,Cannabaceae,Congo,Africa,0.75,0.57,21,0.64
1435,Celtis tessmannii,Cannabaceae,Congo,Africa,0.79,0.55,22,0.67
1440,Celtis tessmannii,Cannabaceae,Congo,Africa,0.78,0.52,21,0.66
1781,Celtis tessmannii,Cannabaceae,Gabon,Africa,0.74,0.42,25,0.62
1785,Celtis tessmannii,Cannabaceae,Gabon,Africa,0.79,0.39,33,0.65
1792,Celtis tessmannii,Cannabaceae,Gabon,Africa,0.71,0.45,29,0.59
1800,Celtis tessmannii,Cannabaceae,Gabon,Africa,0.72,0.47,24,0.61
1807,Celtis tessmannii,Cannabaceae,Gabon,Africa,0.66,0.64,20,0.56
2047,Celtis tessmannii,Cannabaceae,Gabon,Africa,0.68,0.48,23,0.58
2163,Celtis tessmannii,Cannabaceae,Gabon,Africa,0.74,0.48,23,0.63
2173,Celtis tessmannii,Cannabaceae,Gabon,Africa,0.7,0.47,26,0.58
2174,Celtis tessmannii,Cannabaceae,Gabon,Africa,0.77,0.45,24,0.65
2177,Celtis tessmannii,Cannabaceae,Gabon,Africa,0.77,0.48,28,0.63
2182,Celtis tessmannii,Cannabaceae,Gabon,Africa,0.68,0.44,28,0.56
2183,Celtis tessmannii,Cannabaceae,Gabon,Africa,0.72,0.4,24,0.61
2191,Celtis tessmannii,Cannabaceae,Gabon,Africa,0.83,0.47,26,0.69
2096,Celtis zenkeri,Cannabaceae,Cote d'Ivoire,Africa,0.81,0.47,25,0.68
2103,Celtis zenkeri,Cannabaceae,Cote d'Ivoire,Africa,0.86,0.53,26,0.71
2111,Celtis zenkeri,Cannabaceae,Cote d'Ivoire,Africa,0.82,0.52,26,0.68
0589,Cerberiopsis candelabra,Apocynaceae,New Caledonia,Pacific ocean,0.72,0.37,NA,0.6
1211G,Chaetocarpus schomburgkianus,Peraceae,French Guiana,South-America,1.13,0.61,26,0.92
0182,Chimarrhis cymosa,Rubiaceae,Guadeloupe,Carribean,0.63,0.47,25,0.53
2787,Chimarrhis cymosa,Rubiaceae,Guadeloupe,Carribean,0.77,0.54,26,0.64
2801,Chimarrhis cymosa,Rubiaceae,Guadeloupe,Carribean,0.69,0.5,25,0.58
3070,Chimarrhis cymosa,Rubiaceae,Martinique,Carribean,0.73,0.5,28,0.6
3072,Chimarrhis cymosa,Rubiaceae,Martinique,Carribean,0.7,0.5,26,0.58
3074,Chimarrhis cymosa,Rubiaceae,Martinique,Carribean,0.66,0.48,26,0.55
3080,Chimarrhis cymosa,Rubiaceae,Martinique,Carribean,0.65,0.48,26,0.54
3084,Chimarrhis cymosa,Rubiaceae,Martinique,Carribean,0.67,0.48,26,0.56
3166,Chimarrhis cymosa,Rubiaceae,Martinique,Carribean,0.7,0.51,25,0.58
1085,Chlorocardium rodiei,Lauraceae,Guyana,South-America,0.97,0.36,NA,0.8
1052,Chloroxylon faho,Rutaceae,Madagascar,Africa,0.91,0.33,32,0.76
0319,Chrysophyllum africanum,Sapotaceae,Congo,Africa,0.73,0.45,29,0.6
1018,Chrysophyllum africanum,Sapotaceae,Congo,Africa,0.78,0.45,33,0.63
1028,Chrysophyllum africanum,Sapotaceae,Congo,Africa,0.76,0.49,26,0.63
0455,Chrysophyllum africanum,Sapotaceae,Cote d'Ivoire,Africa,0.6,0.39,28,0.5
1808,Chrysophyllum africanum,Sapotaceae,Gabon,Africa,0.8,0.32,39,0.65
1823,Chrysophyllum africanum,Sapotaceae,Gabon,Africa,0.77,0.51,24,0.65
1825,Chrysophyllum africanum,Sapotaceae,Gabon,Africa,0.74,0.51,25,0.62
0333,Chrysophyllum boivinianum,Sapotaceae,Madagascar,Africa,0.65,0.45,28,0.54
1595,Chrysophyllum boivinianum,Sapotaceae,Madagascar,Africa,0.64,0.5,27,0.53
1633,Chrysophyllum boivinianum,Sapotaceae,Madagascar,Africa,0.63,0.38,32,0.52
1636,Chrysophyllum giganteum,Sapotaceae,Cote d'Ivoire,Africa,0.54,0.38,28,0.45
1703,Chrysophyllum giganteum,Sapotaceae,Cote d'Ivoire,Africa,0.56,0.38,30,0.47
1715,Chrysophyllum giganteum,Sapotaceae,Cote d'Ivoire,Africa,0.56,0.42,27,0.47
0281,Chrysophyllum lacourtianum,Sapotaceae,Cameroon,Africa,0.72,0.44,27,0.6
3030C,Chrysophyllum lucentifolium,Sapotaceae,Brazil,South-America,1.01,0.66,27,0.81
3264C,Chrysophyllum lucentifolium,Sapotaceae,Brazil,South-America,0.98,0.64,29,0.78
0523,Chrysophyllum perpulchrum,Sapotaceae,Guinea,Africa,0.82,0.42,35,0.66
0320G,Chrysophyllum pomiferum,Sapotaceae,French Guiana,South-America,0.75,0.36,NA,0.62
0720,Chrysophyllum prieurii,Sapotaceae,French Guiana,South-America,1.33,0.63,26,1.08
0721,Chrysophyllum prieurii,Sapotaceae,French Guiana,South-America,1.31,0.52,30,1.06
0729,Chrysophyllum prieurii,Sapotaceae,French Guiana,South-America,1.16,0.5,27,0.96
0130G,Chrysophyllum prieurii,Sapotaceae,French Guiana,South-America,0.99,0.59,30,0.79
0226,Chrysophyllum sanguinolentum,Sapotaceae,French Guiana,South-America,0.64,0.45,31,0.52
0227,Chrysophyllum sanguinolentum,Sapotaceae,French Guiana,South-America,0.71,0.42,28,0.59
0701,Chrysophyllum sanguinolentum,Sapotaceae,French Guiana,South-America,0.84,0.5,31,0.68
1873,Chrysophyllum sanguinolentum,Sapotaceae,French Guiana,South-America,0.72,0.52,25,0.6
1876,Chrysophyllum sanguinolentum,Sapotaceae,French Guiana,South-America,0.73,0.53,25,0.61
1882,Chrysophyllum sanguinolentum,Sapotaceae,French Guiana,South-America,0.75,0.55,26,0.62
0015G,Chrysophyllum sanguinolentum,Sapotaceae,French Guiana,South-America,0.73,0.52,28,0.6
0072G,Chrysophyllum sanguinolentum,Sapotaceae,French Guiana,South-America,0.79,0.51,29,0.64
0467G,Chrysophyllum sanguinolentum,Sapotaceae,French Guiana,South-America,0.79,0.52,27,0.65
0411,Chrysophyllum sp,Sapotaceae,Cameroon,Africa,0.71,0.47,29,0.58
0329,Chrysophyllum sp,Sapotaceae,Comoros,Indian ocean,0.6,0.41,34,0.49
1027,Chrysophyllum subnudum,Sapotaceae,Congo,Africa,0.72,0.41,29,0.6
0831,Chrysophyllum subnudum,Sapotaceae,Gabon,Africa,0.8,0.48,32,0.65
0841,Chrysophyllum subnudum,Sapotaceae,Gabon,Africa,0.78,0.39,35,0.63
2711,Cinnamomum camphora,Lauraceae,Mauritius,Indian ocean,0.54,0.34,29,0.45
0257,Cinnamomum tetragonum,Lauraceae,Viet Nam,Asia,0.42,0.31,23,0.36
1766,Citronella sarmentosa,Cardiopteridaceae,New Caledonia,Pacific ocean,0.91,0.6,27,0.74
2920,Clarisia racemosa,Moraceae,Brazil,South-America,0.73,0.52,20,0.62
2925,Clarisia racemosa,Moraceae,Brazil,South-America,0.62,0.44,20,0.53
2926,Clarisia racemosa,Moraceae,Brazil,South-America,0.67,0.44,19,0.58
2928,Clarisia racemosa,Moraceae,Brazil,South-America,0.71,0.57,23,0.59
2929,Clarisia racemosa,Moraceae,Brazil,South-America,0.7,0.45,22,0.6
3023,Clarisia racemosa,Moraceae,Brazil,South-America,0.66,0.49,21,0.56
0002V,Clarisia racemosa,Moraceae,Brazil,South-America,0.74,0.42,20,0.64
0017V,Clarisia racemosa,Moraceae,Brazil,South-America,0.65,0.44,21,0.56
0077V,Clarisia racemosa,Moraceae,Brazil,South-America,0.75,0.5,23,0.63
0098V,Clarisia racemosa,Moraceae,Brazil,South-America,0.62,0.45,17,0.54
0112V,Clarisia racemosa,Moraceae,Brazil,South-America,0.72,0.5,27,0.59
0119V,Clarisia racemosa,Moraceae,Brazil,South-America,0.77,0.5,26,0.64
0131V,Clarisia racemosa,Moraceae,Brazil,South-America,0.66,0.42,27,0.55
1281,Cleistopholis glauca,Annonaceae,Gabon,Africa,0.32,0.48,26,0.27
1318,Cleistopholis glauca,Annonaceae,Gabon,Africa,0.35,0.58,19,0.3
1405,Cleistopholis glauca,Annonaceae,Gabon,Africa,0.35,0.33,29,0.29
1410,Cleistopholis glauca,Annonaceae,Gabon,Africa,0.35,0.36,26,0.3
1414,Cleistopholis glauca,Annonaceae,Gabon,Africa,0.4,0.38,27,0.34
2150,Cocos nucifera,Arecaceae,Cote d'Ivoire,Africa,0.83,0.53,22,0.7
2150A,Cocos nucifera,Arecaceae,Cote d'Ivoire,Africa,0.43,0.35,22,0.37
0303G,Cocos nucifera,Arecaceae,French Guiana,South-America,0.38,0.17,26,0.33
2660,Cocos sp,Arecaceae,Seychelles,Indian ocean,0.85,0.5,24,0.71
0813,Codia sp,Cunoniaceae,New Caledonia,Pacific ocean,0.85,0.53,30,0.69
1421,Coelocaryon preussii,Myristicaceae,Congo,Africa,0.57,0.5,20,0.49
1434,Coelocaryon preussii,Myristicaceae,Congo,Africa,0.56,0.41,24,0.48
1438,Coelocaryon preussii,Myristicaceae,Congo,Africa,0.56,0.4,25,0.47
0185,Coelocaryon preussii,Myristicaceae,Gabon,Africa,0.65,0.39,28,0.54
1317,Coelocaryon preussii,Myristicaceae,Gabon,Africa,0.47,0.38,23,0.4
1325,Coelocaryon preussii,Myristicaceae,Gabon,Africa,0.47,0.4,21,0.4
1328,Coelocaryon preussii,Myristicaceae,Gabon,Africa,0.49,0.54,21,0.42
1334,Coelocaryon preussii,Myristicaceae,Gabon,Africa,0.45,0.45,20,0.39
1335,Coelocaryon preussii,Myristicaceae,Gabon,Africa,0.45,0.22,26,0.39
1337,Coelocaryon preussii,Myristicaceae,Gabon,Africa,0.53,0.5,22,0.45
1354,Coelocaryon preussii,Myristicaceae,Gabon,Africa,0.53,0.25,40,0.44
1407,Coelocaryon preussii,Myristicaceae,Gabon,Africa,0.58,0.39,30,0.48
0306,Colubrina faraloatra,Rhamnaceae,Madagascar,Africa,0.71,0.53,27,0.58
1537,Colubrina faraloatra,Rhamnaceae,Madagascar,Africa,0.75,0.37,29,0.63
1552,Colubrina faraloatra,Rhamnaceae,Madagascar,Africa,0.83,0.48,25,0.69
1265,Commiphora pterocarpa,Burseraceae,Madagascar,Africa,0.41,0.28,17,0.36
1241,Commiphora sp,Burseraceae,Madagascar,Africa,0.38,0.34,16,0.33
1248,Commiphora sp,Burseraceae,Madagascar,Africa,0.4,0.24,22,0.35
1249,Commiphora sp,Burseraceae,Madagascar,Africa,0.4,0.26,17,0.35
1279,Commiphora sp,Burseraceae,Madagascar,Africa,0.42,0.23,26,0.36
1402,Commiphora sp,Burseraceae,Madagascar,Africa,0.45,0.32,18,0.39
1408,Commiphora sp,Burseraceae,Madagascar,Africa,0.37,0.33,19,0.32
1413,Commiphora sp,Burseraceae,Madagascar,Africa,0.35,0.25,22,0.3
1417,Commiphora sp,Burseraceae,Madagascar,Africa,0.37,0.21,23,0.32
1428,Commiphora sp,Burseraceae,Madagascar,Africa,0.37,0.34,16,0.33
2666,Copaifera duckei,Leguminosae,Brazil,South-America,0.82,0.51,25,0.68
0141,Copaifera guyanensis,Leguminosae,French Guiana,South-America,0.81,0.55,21,0.69
0289G,Copaifera guyanensis,Leguminosae,French Guiana,South-America,0.84,0.48,31,0.68
2026,Copaifera mildbraedii,Leguminosae,Central African Republic,Africa,0.61,0.42,26,0.51
0508,Copaifera mildbraedii,Leguminosae,Gabon,Africa,0.75,0.44,29,0.62
3081,Copaifera multijuga,Leguminosae,Brazil,South-America,0.51,0.35,28,0.43
3086,Copaifera multijuga,Leguminosae,Brazil,South-America,0.54,0.38,26,0.46
3102,Copaifera multijuga,Leguminosae,Brazil,South-America,0.45,0.34,30,0.38
3128,Copaifera multijuga,Leguminosae,Brazil,South-America,0.52,0.37,26,0.44
0159V,Copaifera multijuga,Leguminosae,Brazil,South-America,0.49,0.33,25,0.42
0166V,Copaifera multijuga,Leguminosae,Brazil,South-America,0.48,0.38,26,0.41
0176V,Copaifera multijuga,Leguminosae,Brazil,South-America,0.5,0.4,24,0.42
0191V,Copaifera multijuga,Leguminosae,Brazil,South-America,0.5,0.35,27,0.42
0465,Copaifera religiosa,Leguminosae,Congo,Africa,0.58,0.27,39,0.48
2739C,Copaifera religiosa,Leguminosae,Gabon,Africa,0.57,0.38,27,0.48
0440,Copaifera salikounda,Leguminosae,Cote d'Ivoire,Africa,0.78,0.49,24,0.66
2658,Copaifera sp,Leguminosae,Brazil,South-America,0.68,0.43,26,0.57
2652C,Copaifera sp,Leguminosae,Brazil,South-America,0.76,0.43,25,0.64
2957C,Cordia alliodora,Boraginaceae,Ecuador,South-America,0.41,0.41,26,0.35
0168,Cordia alliodora,Boraginaceae,Guadeloupe,Carribean,0.61,0.46,24,0.51
2790,Cordia alliodora,Boraginaceae,Guadeloupe,Carribean,0.52,0.37,23,0.45
2793,Cordia alliodora,Boraginaceae,Guadeloupe,Carribean,0.49,0.35,25,0.42
0196,Cordia collococca,Boraginaceae,Guadeloupe,Carribean,0.46,0.34,37,0.38
0137V,Cordia goeldiana,Boraginaceae,Brazil,South-America,0.56,0.44,21,0.48
0147V,Cordia goeldiana,Boraginaceae,Brazil,South-America,0.6,0.55,22,0.51
0391,Cordia platythyrsa,Boraginaceae,Cameroon,Africa,0.41,0.25,31,0.35
2825,Cordia trichotoma,Boraginaceae,Paraguay,South-America,0.55,0.38,27,0.46
0638,Cordyla pinnata,Leguminosae,Senegal,Africa,0.86,0.5,22,0.73
0661,Corymbia citriodora,Myrtaceae,Madagascar,Africa,0.84,0.42,32,0.69
1071,Corymbia citriodora,Myrtaceae,Madagascar,Africa,1.07,0.62,27,0.87
1197,Corymbia citriodora,Myrtaceae,Madagascar,Africa,1,0.77,19,0.84
3216,Corymbia citriodora,Myrtaceae,Madagascar,Africa,1.02,0.61,22,0.86
3219,Corymbia citriodora,Myrtaceae,Madagascar,Africa,1.03,0.68,25,0.84
0634,Corymbia gummifera,Myrtaceae,Madagascar,Africa,0.73,0.44,29,0.6
3100P,Corymbia maculata,Myrtaceae,Burundi,Africa,0.87,0.5,25,0.73
3126P,Corymbia maculata,Myrtaceae,Burundi,Africa,0.96,0.62,25,0.79
3127P,Corymbia maculata,Myrtaceae,Burundi,Africa,0.93,0.59,26,0.76
0653,Corymbia maculata,Myrtaceae,Madagascar,Africa,0.79,0.38,37,0.64
0662,Corymbia maculata,Myrtaceae,Madagascar,Africa,0.8,0.41,32,0.66
3207,Corymbia maculata,Myrtaceae,Madagascar,Africa,0.91,0.59,27,0.74
3222,Corymbia maculata,Myrtaceae,Madagascar,Africa,0.93,0.53,25,0.77
3223,Corymbia maculata,Myrtaceae,Madagascar,Africa,0.98,0.6,24,0.81
0456,Corynanthe pachyceras,Rubiaceae,Cote d'Ivoire,Africa,0.79,0.48,29,0.65
0885,Corynanthe pachyceras,Rubiaceae,Cote d'Ivoire,Africa,0.79,0.46,28,0.65
0030V,Corythophora rimosa,Lecythidaceae,Brazil,South-America,1.01,0.64,27,0.82
0203V,Corythophora rimosa,Lecythidaceae,Brazil,South-America,1.04,0.57,29,0.84
0367G,Couepia guianensis,Chrysobalanaceae,French Guiana,South-America,0.94,0.5,38,0.73
0712,Coula edulis,Olacaceae,Cameroon,Africa,1.06,0.49,27,0.88
1399,Coula edulis,Olacaceae,Congo,Africa,1.04,0.54,20,0.89
1403,Coula edulis,Olacaceae,Congo,Africa,1.08,0.66,17,0.93
1471,Coula edulis,Olacaceae,Congo,Africa,1.03,0.59,22,0.87
0424,Coula edulis,Olacaceae,Cote d'Ivoire,Africa,0.96,0.55,23,0.81
0081,Coula edulis,Olacaceae,Gabon,Africa,0.91,0.48,27,0.75
1884,Couma guianensis,Apocynaceae,French Guiana,South-America,0.55,0.45,26,0.46
1889,Couma guianensis,Apocynaceae,French Guiana,South-America,0.6,0.51,29,0.49
1890,Couma guianensis,Apocynaceae,French Guiana,South-America,0.56,0.47,26,0.47
2000,Couma guianensis,Apocynaceae,French Guiana,South-America,0.59,0.5,29,0.48
0031G,Couma guianensis,Apocynaceae,French Guiana,South-America,0.65,0.5,30,0.53
0040G,Couma guianensis,Apocynaceae,French Guiana,South-America,0.68,0.49,28,0.56
0294G,Couma guianensis,Apocynaceae,French Guiana,South-America,0.64,0.4,36,0.52
0443G,Couma guianensis,Apocynaceae,French Guiana,South-America,0.67,0.43,30,0.55
1207G,Couma guianensis,Apocynaceae,French Guiana,South-America,0.54,0.38,33,0.44
1231G,Couma guianensis,Apocynaceae,French Guiana,South-America,0.62,0.44,31,0.51
1600,Couratari guianensis,Lecythidaceae,French Guiana,South-America,0.65,0.5,24,0.55
1635,Couratari guianensis,Lecythidaceae,French Guiana,South-America,0.64,0.47,27,0.53
0364G,Couratari guianensis,Lecythidaceae,French Guiana,South-America,0.52,0.31,36,0.43
0399G,Couratari guianensis,Lecythidaceae,French Guiana,South-America,0.64,0.43,29,0.53
0444G,Couratari guianensis,Lecythidaceae,French Guiana,South-America,0.62,0.42,29,0.51
0677,Couratari multiflora,Lecythidaceae,French Guiana,South-America,0.67,0.46,29,0.55
1657,Couratari multiflora,Lecythidaceae,French Guiana,South-America,0.55,0.36,34,0.45
0459G,Couratari multiflora,Lecythidaceae,French Guiana,South-America,0.66,0.47,28,0.54
2662,Couratari oblongifolia,Lecythidaceae,Brazil,South-America,0.55,0.41,25,0.46
0138V,Couratari oblongifolia,Lecythidaceae,Brazil,South-America,0.63,0.47,27,0.52
0150V,Couratari oblongifolia,Lecythidaceae,Brazil,South-America,0.56,0.43,23,0.48
0770,Couratari oblongifolia,Lecythidaceae,French Guiana,South-America,0.61,0.42,29,0.51
2657C,Couratari sp,Lecythidaceae,Brazil,South-America,0.6,0.45,25,0.5
1233G,Couratari sp,Lecythidaceae,French Guiana,South-America,0.66,0.49,29,0.54
0028V,Couratari stellata,Lecythidaceae,Brazil,South-America,0.76,0.47,29,0.62
0156V,Couroupita sp,Lecythidaceae,Brazil,South-America,0.4,0.4,25,0.34
0165V,Couroupita sp,Lecythidaceae,Brazil,South-America,0.42,0.36,26,0.36
0175V,Couroupita sp,Lecythidaceae,Brazil,South-America,0.48,0.35,29,0.4
0189V,Couroupita sp,Lecythidaceae,Brazil,South-America,0.41,0.37,27,0.35
3116,Couroupita subsessilis,Lecythidaceae,Brazil,South-America,0.45,0.36,30,0.38
3119,Couroupita subsessilis,Lecythidaceae,Brazil,South-America,0.5,0.39,30,0.42
3131,Couroupita subsessilis,Lecythidaceae,Brazil,South-America,0.47,0.41,28,0.39
3132,Couroupita subsessilis,Lecythidaceae,Brazil,South-America,0.45,0.39,28,0.38
2372,Couthovia novocaledonica,Loganiaceae,New Caledonia,Pacific ocean,0.47,0.41,31,0.39
0535,Craspidospermum verticillatum,Apocynaceae,Madagascar,Africa,0.97,0.58,25,0.8
3042C,Cratoxylum sp,Hypericaceae,Malaysia,Asia,0.45,0.38,31,0.37
0170,Crescentia cujete,Bignoniaceae,Guadeloupe,Carribean,0.56,0.44,23,0.48
2199,Crossostylis grandiflora,Rhizophoraceae,New Caledonia,Pacific ocean,0.58,0.47,25,0.49
0582,Crossostylis multiflora,Rhizophoraceae,New Caledonia,Pacific ocean,0.63,0.4,28,0.53
1161,Crossostylis multiflora,Rhizophoraceae,New Caledonia,Pacific ocean,0.65,0.37,38,0.52
1804,Crossostylis multiflora,Rhizophoraceae,New Caledonia,Pacific ocean,0.63,0.31,32,0.53
2364,Crossostylis multiflora,Rhizophoraceae,New Caledonia,Pacific ocean,0.63,0.43,27,0.53
2836,Crossostylis multiflora,Rhizophoraceae,New Caledonia,Pacific ocean,0.61,0.43,28,0.51
2837,Crossostylis multiflora,Rhizophoraceae,New Caledonia,Pacific ocean,0.58,0.42,27,0.49
2839,Crossostylis multiflora,Rhizophoraceae,New Caledonia,Pacific ocean,0.65,0.44,28,0.54
1316,Croton oligandrus,Euphorbiaceae,Gabon,Africa,0.7,0.4,28,0.58
1320,Croton oligandrus,Euphorbiaceae,Gabon,Africa,0.65,0.38,31,0.54
1322,Croton oligandrus,Euphorbiaceae,Gabon,Africa,0.69,0.38,31,0.57
1330,Croton oligandrus,Euphorbiaceae,Gabon,Africa,0.69,0.53,23,0.58
1331,Croton oligandrus,Euphorbiaceae,Gabon,Africa,0.62,0.69,20,0.52
1406,Croton oligandrus,Euphorbiaceae,Gabon,Africa,0.66,0.48,26,0.55
1397,Croton tchibangensis,Euphorbiaceae,Gabon,Africa,0.43,0.26,39,0.36
1398,Croton tchibangensis,Euphorbiaceae,Gabon,Africa,0.38,0.17,NA,0.31
1416,Croton tchibangensis,Euphorbiaceae,Gabon,Africa,0.41,0.24,36,0.34
1425,Croton tchibangensis,Euphorbiaceae,Gabon,Africa,0.47,0.34,26,0.4
1430,Croton tchibangensis,Euphorbiaceae,Gabon,Africa,0.41,0.24,35,0.35
0221,Crudia chrysantha,Leguminosae,Viet Nam,Asia,0.91,0.48,23,0.77
1763,Cryptocarya aristata,Lauraceae,New Caledonia,Pacific ocean,0.63,0.4,31,0.52
0554,Cryptocarya elliptica,Lauraceae,New Caledonia,Pacific ocean,0.7,0.34,NA,0.58
2236,Cryptocarya elliptica,Lauraceae,New Caledonia,Pacific ocean,0.74,0.48,31,0.6
0599,Cryptocarya leptospermoides,Lauraceae,New Caledonia,Pacific ocean,0.75,0.43,32,0.61
0220,Cryptocarya louvelii,Lauraceae,Madagascar,Africa,0.93,0.53,23,0.78
0313,Cryptocarya louvelii,Lauraceae,Madagascar,Africa,0.8,0.33,30,0.67
0543,Cryptocarya louvelii,Lauraceae,Madagascar,Africa,0.91,0.46,22,0.78
1338,Cryptocarya louvelii,Lauraceae,Madagascar,Africa,0.77,0.54,21,0.65
1342,Cryptocarya louvelii,Lauraceae,Madagascar,Africa,0.78,0.59,18,0.67
1347,Cryptocarya louvelii,Lauraceae,Madagascar,Africa,0.81,0.41,24,0.69
2812,Cryptocarya macrocarpa,Lauraceae,New Caledonia,Pacific ocean,0.59,0.43,29,0.49
2817,Cryptocarya macrocarpa,Lauraceae,New Caledonia,Pacific ocean,0.67,0.46,29,0.55
2833,Cryptocarya odorata,Lauraceae,New Caledonia,Pacific ocean,0.7,0.46,32,0.57
0293,Cryptocarya ovalifolia,Lauraceae,Madagascar,Africa,0.67,0.47,22,0.57
0321,Cryptocarya retusa,Lauraceae,Madagascar,Africa,0.86,0.51,31,0.69
0585,Cryptocarya sp,Lauraceae,New Caledonia,Pacific ocean,0.64,0.26,NA,0.53
0965,Cryptocarya sp,Lauraceae,New Caledonia,Pacific ocean,0.54,0.31,37,0.44
1539,Cryptocarya thouvenotii,Lauraceae,Madagascar,Africa,0.81,0.53,32,0.65
1695,Cryptocarya thouvenotii,Lauraceae,Madagascar,Africa,0.6,0.49,28,0.49
1734,Cryptocarya thouvenotii,Lauraceae,Madagascar,Africa,0.57,0.39,29,0.48
1777,Cryptocarya thouvenotii,Lauraceae,Madagascar,Africa,0.78,0.54,33,0.62
1782,Cryptocarya thouvenotii,Lauraceae,Madagascar,Africa,0.74,0.46,29,0.61
2974P,Cryptomeria japonica,Cupressaceae,Japan,Asia,0.42,0.34,28,0.35
2975P,Cryptomeria japonica,Cupressaceae,Japan,Asia,0.42,0.34,27,0.36
2980P,Cryptomeria japonica,Cupressaceae,Japan,Asia,0.45,0.39,30,0.37
2981P,Cryptomeria japonica,Cupressaceae,Japan,Asia,0.37,0.32,30,0.31
2983P,Cryptomeria japonica,Cupressaceae,Japan,Asia,0.47,0.38,31,0.39
2708C,Cryptomeria japonica,Cupressaceae,Portugal,Europe,0.27,0.31,28,0.23
2597,Cryptomeria japonica,Cupressaceae,Reunion,Indian ocean,0.34,0.29,31,0.29
2598,Cryptomeria japonica,Cupressaceae,Reunion,Indian ocean,0.3,0.28,30,0.25
2599,Cryptomeria japonica,Cupressaceae,Reunion,Indian ocean,0.33,0.31,30,0.28
2600,Cryptomeria japonica,Cupressaceae,Reunion,Indian ocean,0.32,0.3,31,0.27
2601,Cryptomeria japonica,Cupressaceae,Reunion,Indian ocean,0.34,0.28,30,0.29
2602,Cryptomeria japonica,Cupressaceae,Reunion,Indian ocean,0.35,0.3,29,0.3
2603,Cryptomeria japonica,Cupressaceae,Reunion,Indian ocean,0.34,0.32,31,0.29
2604,Cryptomeria japonica,Cupressaceae,Reunion,Indian ocean,0.29,0.29,30,0.25
2610,Cryptomeria japonica,Cupressaceae,Reunion,Indian ocean,0.32,0.3,31,0.27
2611,Cryptomeria japonica,Cupressaceae,Reunion,Indian ocean,0.37,0.32,33,0.31
2612,Cryptomeria japonica,Cupressaceae,Reunion,Indian ocean,0.3,0.28,31,0.25
2613,Cryptomeria japonica,Cupressaceae,Reunion,Indian ocean,0.35,0.3,31,0.29
2614,Cryptomeria japonica,Cupressaceae,Reunion,Indian ocean,0.33,0.31,31,0.28
2615,Cryptomeria japonica,Cupressaceae,Reunion,Indian ocean,0.36,0.35,28,0.3
2616,Cryptomeria japonica,Cupressaceae,Reunion,Indian ocean,0.33,0.3,32,0.28
2617,Cryptomeria japonica,Cupressaceae,Reunion,Indian ocean,0.32,0.3,31,0.27
2622,Cryptomeria japonica,Cupressaceae,Reunion,Indian ocean,0.3,0.28,31,0.25
2624,Cryptomeria japonica,Cupressaceae,Reunion,Indian ocean,0.34,0.33,28,0.29
2960P,Cryptomeria japonica,Cupressaceae,Reunion,Indian ocean,0.3,0.27,33,0.25
2961P,Cryptomeria japonica,Cupressaceae,Reunion,Indian ocean,0.35,0.3,28,0.3
2962P,Cryptomeria japonica,Cupressaceae,Reunion,Indian ocean,0.29,0.28,32,0.24
2963P,Cryptomeria japonica,Cupressaceae,Reunion,Indian ocean,0.31,0.28,31,0.26
2964P,Cryptomeria japonica,Cupressaceae,Reunion,Indian ocean,0.33,0.32,33,0.27
2965P,Cryptomeria japonica,Cupressaceae,Reunion,Indian ocean,0.39,0.33,29,0.33
2966P,Cryptomeria japonica,Cupressaceae,Reunion,Indian ocean,0.34,0.31,31,0.29
2967P,Cryptomeria japonica,Cupressaceae,Reunion,Indian ocean,0.3,0.32,31,0.25
2968P,Cryptomeria japonica,Cupressaceae,Reunion,Indian ocean,0.36,0.32,32,0.3
2969P,Cryptomeria japonica,Cupressaceae,Reunion,Indian ocean,0.33,0.26,35,0.28
2976P,Cryptomeria japonica,Cupressaceae,Reunion,Indian ocean,0.35,0.29,30,0.3
2977P,Cryptomeria japonica,Cupressaceae,Reunion,Indian ocean,0.32,0.36,29,0.27
2978P,Cryptomeria japonica,Cupressaceae,Reunion,Indian ocean,0.35,0.36,29,0.29
2984P,Cryptomeria japonica,Cupressaceae,Reunion,Indian ocean,0.33,0.26,35,0.28
2985P,Cryptomeria japonica,Cupressaceae,Reunion,Indian ocean,0.34,0.34,26,0.29
2988P,Cryptomeria japonica,Cupressaceae,Reunion,Indian ocean,0.4,0.31,31,0.34
2989P,Cryptomeria japonica,Cupressaceae,Reunion,Indian ocean,0.39,0.35,29,0.33
2990P,Cryptomeria japonica,Cupressaceae,Reunion,Indian ocean,0.34,0.34,30,0.28
2991P,Cryptomeria japonica,Cupressaceae,Reunion,Indian ocean,0.3,0.27,31,0.25
2992P,Cryptomeria japonica,Cupressaceae,Reunion,Indian ocean,0.31,0.29,35,0.26
2995P,Cryptomeria japonica,Cupressaceae,Reunion,Indian ocean,0.37,0.24,35,0.31
2996P,Cryptomeria japonica,Cupressaceae,Reunion,Indian ocean,0.35,0.3,32,0.29
2997P,Cryptomeria japonica,Cupressaceae,Reunion,Indian ocean,0.32,0.29,32,0.27
2998P,Cryptomeria japonica,Cupressaceae,Reunion,Indian ocean,0.31,0.27,33,0.26
3009P,Cryptomeria japonica,Cupressaceae,Reunion,Indian ocean,0.37,0.37,29,0.31
3010P,Cryptomeria japonica,Cupressaceae,Reunion,Indian ocean,0.31,0.28,33,0.26
3011P,Cryptomeria japonica,Cupressaceae,Reunion,Indian ocean,0.37,0.32,32,0.31
3012P,Cryptomeria japonica,Cupressaceae,Reunion,Indian ocean,0.35,0.32,30,0.29
3015P,Cryptomeria japonica,Cupressaceae,Reunion,Indian ocean,0.37,0.34,29,0.31
3016P,Cryptomeria japonica,Cupressaceae,Reunion,Indian ocean,0.29,0.28,30,0.25
0559,Cryptosepalum staudtii,Leguminosae,Cameroon,Africa,0.89,0.52,25,0.74
0743,Cryptosepalum staudtii,Leguminosae,Cameroon,Africa,0.95,0.41,34,0.77
0300,Ctenolophon englerianus,Ctenolophonaceae,Gabon,Africa,0.93,0.53,25,0.77
1007,Ctenolophon englerianus,Ctenolophonaceae,Gabon,Africa,0.92,0.52,27,0.76
1040,Ctenolophon englerianus,Ctenolophonaceae,Gabon,Africa,0.95,0.36,35,0.78
0561,Cunonia austrocaledonica,Cunoniaceae,New Caledonia,Pacific ocean,0.92,0.39,31,0.76
2811,Cunonia austrocaledonica,Cunoniaceae,New Caledonia,Pacific ocean,1,0.47,27,0.83
1749,Cunonia linearisepala,Cunoniaceae,New Caledonia,Pacific ocean,0.88,0.44,30,0.72
1172,Cupaniopsis apiocarpa,Sapindaceae,New Caledonia,Pacific ocean,0.83,0.55,21,0.7
3039P,Cupressus lusitanica,Cupressaceae,Burundi,Africa,0.41,0.33,27,0.35
3041P,Cupressus lusitanica,Cupressaceae,Burundi,Africa,0.44,0.29,27,0.38
3045P,Cupressus lusitanica,Cupressaceae,Burundi,Africa,0.42,0.33,26,0.36
3046P,Cupressus lusitanica,Cupressaceae,Burundi,Africa,0.52,0.36,30,0.43
3051P,Cupressus lusitanica,Cupressaceae,Burundi,Africa,0.42,0.23,28,0.36
3062P,Cupressus lusitanica,Cupressaceae,Burundi,Africa,0.45,0.28,25,0.39
2749C,Cupressus nootkatensis,Cupressaceae,United States,North-America,0.49,0.36,29,0.41
0142,Cylicodiscus gabunensis,Leguminosae,Cameroon,Africa,0.83,0.59,22,0.7
0354,Cylicodiscus gabunensis,Leguminosae,Cameroon,Africa,0.87,0.59,29,0.7
0521,Cylicodiscus gabunensis,Leguminosae,Cameroon,Africa,1.02,0.63,20,0.86
0417,Cylicodiscus gabunensis,Leguminosae,Cote d'Ivoire,Africa,0.77,0.41,29,0.64
1235,Cylicodiscus gabunensis,Leguminosae,Gabon,Africa,1,0.58,26,0.82
1245,Cylicodiscus gabunensis,Leguminosae,Gabon,Africa,0.96,0.41,31,0.79
1262,Cylicodiscus gabunensis,Leguminosae,Gabon,Africa,0.79,0.48,23,0.67
1271,Cylicodiscus gabunensis,Leguminosae,Gabon,Africa,1.06,0.64,19,0.9
1290,Cylicodiscus gabunensis,Leguminosae,Gabon,Africa,0.92,0.54,20,0.79
1296,Cylicodiscus gabunensis,Leguminosae,Gabon,Africa,0.91,0.47,31,0.74
0263,Cynometra ananta,Leguminosae,Cote d'Ivoire,Africa,0.99,0.52,26,0.82
0870,Cynometra ananta,Leguminosae,Cote d'Ivoire,Africa,0.92,0.52,26,0.76
0689,Cynometra hankei,Leguminosae,Cameroon,Africa,0.97,0.58,25,0.8
0607,Dacrycarpus imbricatus,Podocarpaceae,Viet Nam,Asia,0.54,0.48,24,0.45
1168,Dacrydium balansae,Podocarpaceae,New Caledonia,Pacific ocean,0.6,0.66,18,0.51
0464,Dacryodes buettneri,Burseraceae,Congo,Africa,0.68,0.46,29,0.56
0402,Dacryodes buettneri,Burseraceae,Gabon,Africa,0.68,0.41,33,0.55
0573,Dacryodes buettneri,Burseraceae,Gabon,Africa,0.58,0.37,30,0.48
0612,Dacryodes buettneri,Burseraceae,Gabon,Africa,0.55,0.32,35,0.45
0625,Dacryodes buettneri,Burseraceae,Gabon,Africa,0.57,0.39,33,0.47
0626,Dacryodes buettneri,Burseraceae,Gabon,Africa,0.63,0.29,35,0.52
0959,Dacryodes buettneri,Burseraceae,Gabon,Africa,0.57,0.43,31,0.47
0962,Dacryodes buettneri,Burseraceae,Gabon,Africa,0.57,0.31,36,0.47
1009,Dacryodes buettneri,Burseraceae,Gabon,Africa,0.59,0.32,35,0.49
1016,Dacryodes buettneri,Burseraceae,Gabon,Africa,0.61,0.39,32,0.5
1024,Dacryodes buettneri,Burseraceae,Gabon,Africa,0.58,0.36,34,0.48
1086,Dacryodes buettneri,Burseraceae,Gabon,Africa,0.51,0.29,NA,0.42
1088,Dacryodes buettneri,Burseraceae,Gabon,Africa,0.55,0.27,40,0.45
1092,Dacryodes buettneri,Burseraceae,Gabon,Africa,0.57,0.26,NA,0.47
1194,Dacryodes buettneri,Burseraceae,Gabon,Africa,0.6,0.38,32,0.49
1201,Dacryodes buettneri,Burseraceae,Gabon,Africa,0.55,0.53,19,0.47
0127,Dacryodes excelsa,Burseraceae,Guadeloupe,Carribean,0.63,0.45,28,0.52
0193,Dacryodes excelsa,Burseraceae,Guadeloupe,Carribean,0.56,0.41,28,0.47
1457,Dacryodes excelsa,Burseraceae,Guadeloupe,Carribean,0.63,0.44,29,0.52
1655,Dacryodes excelsa,Burseraceae,Guadeloupe,Carribean,0.61,0.47,29,0.5
1667,Dacryodes excelsa,Burseraceae,Guadeloupe,Carribean,0.6,0.38,32,0.49
1671,Dacryodes excelsa,Burseraceae,Guadeloupe,Carribean,0.66,0.46,30,0.54
3036,Dacryodes excelsa,Burseraceae,Guadeloupe,Carribean,0.64,0.44,27,0.53
3071,Dacryodes excelsa,Burseraceae,Martinique,Carribean,0.59,0.42,28,0.49
3079,Dacryodes excelsa,Burseraceae,Martinique,Carribean,0.55,0.43,28,0.46
3111,Dacryodes excelsa,Burseraceae,Martinique,Carribean,0.56,0.42,28,0.47
1110,Dacryodes heterotricha,Burseraceae,Congo,Africa,0.76,0.49,28,0.63
