Repository: ghislainv/wood-density-Cirad

# wood-density-Cirad

The `wood-density-Cirad` GitHub repository includes the R script, data and results associated to the following scientific article:

**Vieilledent G., F. J. Fischer, J. Chave, D. Guibal, P. Langbour and J. Gérard.** New formula and conversion factor to compute tree species basic wood density from a global wood technology database. in review.

## Summary

1. Basic wood density is an important ecological trait for the study of woody plants. It is important to characterize species performance and fitness in community ecology, and to compute tree and forest biomass in carbon cycle studies.

File: Cirad-wood-density-database.csv (part 3 of 8)
Code,Taxa,Family,Country,Continent,D12,R,S,Db
1113,Dacryodes heterotricha,Burseraceae,Congo,Africa,0.61,0.36,31,0.51
1125,Dacryodes heterotricha,Burseraceae,Congo,Africa,0.69,0.29,NA,0.57
1126,Dacryodes heterotricha,Burseraceae,Congo,Africa,0.7,0.29,NA,0.58
1128,Dacryodes heterotricha,Burseraceae,Congo,Africa,0.71,0.39,31,0.59
1129,Dacryodes heterotricha,Burseraceae,Congo,Africa,0.75,0.5,25,0.63
0044,Dacryodes heterotricha,Burseraceae,Gabon,Africa,0.64,0.43,24,0.54
0505,Dacryodes igaganga,Burseraceae,Gabon,Africa,0.58,0.34,38,0.47
0632,Dacryodes igaganga,Burseraceae,Gabon,Africa,0.61,0.38,30,0.51
1037,Dacryodes igaganga,Burseraceae,Gabon,Africa,0.59,0.23,NA,0.49
1114,Dacryodes igaganga,Burseraceae,Gabon,Africa,0.62,0.32,30,0.52
1130,Dacryodes igaganga,Burseraceae,Gabon,Africa,0.66,0.46,29,0.54
1133,Dacryodes igaganga,Burseraceae,Gabon,Africa,0.62,0.46,28,0.51
1134,Dacryodes igaganga,Burseraceae,Gabon,Africa,0.59,0.56,22,0.5
1135,Dacryodes igaganga,Burseraceae,Gabon,Africa,0.6,0.5,23,0.51
0262,Dacryodes klaineana,Burseraceae,Cote d'Ivoire,Africa,0.66,0.42,31,0.54
0457,Dacryodes klaineana,Burseraceae,Cote d'Ivoire,Africa,0.82,0.38,41,0.65
0890,Dacryodes klaineana,Burseraceae,Cote d'Ivoire,Africa,0.94,0.49,32,0.76
1665,Dacryodes macrophylla,Burseraceae,Gabon,Africa,0.63,0.45,26,0.53
0954,Dacryodes normandii,Burseraceae,Gabon,Africa,0.62,0.33,36,0.51
1462,Dacryodes normandii,Burseraceae,Gabon,Africa,0.6,0.5,25,0.5
1513,Dacryodes normandii,Burseraceae,Gabon,Africa,0.56,0.45,26,0.47
1549,Dacryodes normandii,Burseraceae,Gabon,Africa,0.59,0.49,27,0.49
1568,Dacryodes normandii,Burseraceae,Gabon,Africa,0.56,0.42,25,0.47
1575,Dacryodes normandii,Burseraceae,Gabon,Africa,0.65,0.46,29,0.53
1604,Dacryodes normandii,Burseraceae,Gabon,Africa,0.57,0.44,29,0.47
1646,Dacryodes normandii,Burseraceae,Gabon,Africa,0.55,0.49,24,0.46
0463,Dacryodes pubescens,Burseraceae,Congo,Africa,0.66,0.42,31,0.54
1127,Dacryodes pubescens,Burseraceae,Congo,Africa,0.67,0.45,22,0.57
1131,Dacryodes pubescens,Burseraceae,Congo,Africa,0.64,0.5,21,0.55
1132,Dacryodes pubescens,Burseraceae,Congo,Africa,0.68,0.48,29,0.56
0836,Dacryodes sp,Burseraceae,Congo,Africa,0.67,0.32,NA,0.55
1070,Dalbergia baronii,Leguminosae,Madagascar,Africa,0.79,0.52,22,0.67
1630,Dalbergia melanoxylon,Leguminosae,Senegal,Africa,1.25,0.46,20,1.07
1356A,Dalbergia melanoxylon,Leguminosae,United Republic of Tanzania,Africa,1.33,0.26,29,1.14
0120,Dalbergia monticola,Leguminosae,Madagascar,Africa,0.9,0.57,23,0.75
0320,Dalbergia monticola,Leguminosae,Madagascar,Africa,0.84,0.38,30,0.7
0118,Dalbergia sp,Leguminosae,Madagascar,Africa,1.09,0.45,18,0.95
1409,Dalbergia sp,Leguminosae,Madagascar,Africa,1.01,0.31,28,0.86
1433,Dalbergia sp,Leguminosae,Madagascar,Africa,0.98,0.52,17,0.85
1456,Dalbergia sp,Leguminosae,Madagascar,Africa,1.16,0.64,NA,0.96
0201V,Dalbergia spruceana,Leguminosae,Brazil,South-America,1.04,0.54,21,0.88
0487,Daniellia klainei,Leguminosae,Congo,Africa,0.49,0.27,38,0.41
0109,Daniellia klainei,Leguminosae,Gabon,Africa,0.5,0.48,25,0.42
0616,Daniellia ogea,Leguminosae,Senegal,Africa,0.48,0.37,28,0.4
0672,Daniellia oliveri,Leguminosae,Cote d'Ivoire,Africa,0.61,0.4,21,0.53
0726,Daniellia oliveri,Leguminosae,Cote d'Ivoire,Africa,0.5,0.22,38,0.42
2058,Daniellia oliveri,Leguminosae,Mali,Africa,0.51,0.33,30,0.43
2065,Daniellia oliveri,Leguminosae,Mali,Africa,0.59,0.33,28,0.5
0613,Daniellia oliveri,Leguminosae,Senegal,Africa,0.59,0.26,36,0.49
0615,Daniellia oliveri,Leguminosae,Senegal,Africa,0.59,0.29,29,0.5
0711,Daniellia oliveri,Leguminosae,Senegal,Africa,0.59,0.26,33,0.5
1103,Daniellia oliveri,Leguminosae,Senegal,Africa,0.62,0.29,35,0.52
1108,Daniellia oliveri,Leguminosae,Senegal,Africa,0.69,0.39,32,0.57
1112,Daniellia oliveri,Leguminosae,Senegal,Africa,0.61,0.31,29,0.52
0853,Daniellia soyauxii,Leguminosae,Gabon,Africa,0.57,0.4,25,0.48
0162,Daniellia sp,Leguminosae,Cameroon,Africa,0.55,0.5,31,0.44
0357,Daniellia sp,Leguminosae,Gabon,Africa,0.5,0.55,27,0.41
0007,Daniellia sp,Leguminosae,Guinea,Africa,0.56,0.36,29,0.47
0888,Daniellia thurifera,Leguminosae,Cote d'Ivoire,Africa,0.61,0.34,35,0.5
2121,Daniellia thurifera,Leguminosae,Cote d'Ivoire,Africa,0.45,0.52,26,0.37
2130,Daniellia thurifera,Leguminosae,Cote d'Ivoire,Africa,0.44,0.34,31,0.37
2157,Daniellia thurifera,Leguminosae,Cote d'Ivoire,Africa,0.53,0.49,28,0.44
2160,Daniellia thurifera,Leguminosae,Cote d'Ivoire,Africa,0.53,0.42,28,0.44
1702,Daniellia thurifera,Leguminosae,Guinea,Africa,0.5,0.39,31,0.41
2213,Dendrobangia boliviana,Cardiopteridaceae,French Guiana,South-America,0.81,0.59,27,0.66
2251,Dendrobangia boliviana,Cardiopteridaceae,French Guiana,South-America,0.81,0.59,28,0.65
2253,Dendrobangia boliviana,Cardiopteridaceae,French Guiana,South-America,0.78,0.57,28,0.63
2186,Desbordesia insignis,Irvingiaceae,Cameroon,Africa,1.03,0.62,25,0.85
0069,Desbordesia insignis,Irvingiaceae,Gabon,Africa,1.11,0.62,18,0.95
1212,Desbordesia insignis,Irvingiaceae,Gabon,Africa,1.06,0.72,24,0.86
1268,Desbordesia insignis,Irvingiaceae,Gabon,Africa,1.06,0.51,33,0.85
1284,Desbordesia insignis,Irvingiaceae,Gabon,Africa,0.97,0.46,39,0.76
2028,Detarium macrocarpum,Leguminosae,Gabon,Africa,0.62,0.36,23,0.53
2036,Detarium macrocarpum,Leguminosae,Gabon,Africa,0.67,0.35,24,0.57
2043,Detarium macrocarpum,Leguminosae,Gabon,Africa,0.65,0.4,24,0.55
2170,Detarium macrocarpum,Leguminosae,Gabon,Africa,0.64,0.39,23,0.55
2175,Detarium macrocarpum,Leguminosae,Gabon,Africa,0.76,0.45,25,0.64
2176,Detarium macrocarpum,Leguminosae,Gabon,Africa,0.64,0.34,23,0.55
2179,Detarium macrocarpum,Leguminosae,Gabon,Africa,0.66,0.35,24,0.56
0298,Detarium senegalense,Leguminosae,Mali,Africa,0.74,0.45,26,0.62
1029,Dialium aubrevillei,Leguminosae,Gabon,Africa,0.79,0.31,37,0.65
0077,Dialium bipindense,Leguminosae,Gabon,Africa,1.08,0.64,18,0.93
0528,Dialium cochinchinense,Leguminosae,Viet Nam,Asia,1.09,0.6,23,0.91
0460,Dialium dinklagei,Leguminosae,Cote d'Ivoire,Africa,0.94,0.51,24,0.79
0889,Dialium dinklagei,Leguminosae,Gabon,Africa,0.93,0.46,31,0.76
3195C,Dialium indum,Leguminosae,Malaysia,Asia,1,0.65,24,0.82
1021,Dialium pachyphyllum,Leguminosae,Gabon,Africa,1.06,0.6,23,0.88
1032,Dialium pachyphyllum,Leguminosae,Gabon,Africa,1,0.62,23,0.83
1658,Dialium sp,Leguminosae,Gabon,Africa,0.79,0.43,27,0.66
0016,Dicorynia guianensis,Leguminosae,French Guiana,South-America,0.83,0.57,26,0.68
0269,Dicorynia guianensis,Leguminosae,French Guiana,South-America,0.74,0.56,26,0.61
0707,Dicorynia guianensis,Leguminosae,French Guiana,South-America,0.77,0.48,28,0.63
1053,Dicorynia guianensis,Leguminosae,French Guiana,South-America,0.74,0.34,36,0.61
1160,Dicorynia guianensis,Leguminosae,French Guiana,South-America,0.79,0.38,34,0.65
1566,Dicorynia guianensis,Leguminosae,French Guiana,South-America,0.72,0.51,29,0.59
1572,Dicorynia guianensis,Leguminosae,French Guiana,South-America,0.74,0.53,29,0.6
1573,Dicorynia guianensis,Leguminosae,French Guiana,South-America,0.78,0.53,28,0.64
2576,Dicorynia guianensis,Leguminosae,French Guiana,South-America,0.76,0.54,25,0.63
0007G,Dicorynia guianensis,Leguminosae,French Guiana,South-America,0.74,0.5,29,0.6
0022G,Dicorynia guianensis,Leguminosae,French Guiana,South-America,0.76,0.45,30,0.62
0023G,Dicorynia guianensis,Leguminosae,French Guiana,South-America,0.84,0.51,28,0.69
0175G,Dicorynia guianensis,Leguminosae,French Guiana,South-America,0.81,0.49,27,0.67
0179G,Dicorynia guianensis,Leguminosae,French Guiana,South-America,0.87,0.51,28,0.71
0179Z,Dicorynia guianensis,Leguminosae,French Guiana,South-America,0.86,0.47,29,0.71
0180G,Dicorynia guianensis,Leguminosae,French Guiana,South-America,0.85,0.46,31,0.69
0180Z,Dicorynia guianensis,Leguminosae,French Guiana,South-America,0.85,0.47,30,0.69
0181G,Dicorynia guianensis,Leguminosae,French Guiana,South-America,0.81,0.5,28,0.67
0181Z,Dicorynia guianensis,Leguminosae,French Guiana,South-America,0.82,0.53,27,0.67
0182G,Dicorynia guianensis,Leguminosae,French Guiana,South-America,0.81,0.46,29,0.67
0182Z,Dicorynia guianensis,Leguminosae,French Guiana,South-America,0.81,0.5,27,0.67
0183G,Dicorynia guianensis,Leguminosae,French Guiana,South-America,0.88,0.51,29,0.72
0183Z,Dicorynia guianensis,Leguminosae,French Guiana,South-America,0.89,0.53,29,0.72
0184G,Dicorynia guianensis,Leguminosae,French Guiana,South-America,0.72,0.44,29,0.59
0184Z,Dicorynia guianensis,Leguminosae,French Guiana,South-America,0.73,0.48,27,0.6
0185G,Dicorynia guianensis,Leguminosae,French Guiana,South-America,0.82,0.42,32,0.67
0185Z,Dicorynia guianensis,Leguminosae,French Guiana,South-America,0.81,0.4,33,0.66
0186G,Dicorynia guianensis,Leguminosae,French Guiana,South-America,0.78,0.52,27,0.64
0186Z,Dicorynia guianensis,Leguminosae,French Guiana,South-America,0.86,0.49,28,0.71
0187G,Dicorynia guianensis,Leguminosae,French Guiana,South-America,0.75,0.41,30,0.62
0187Z,Dicorynia guianensis,Leguminosae,French Guiana,South-America,0.75,0.45,26,0.63
0188G,Dicorynia guianensis,Leguminosae,French Guiana,South-America,0.84,0.51,28,0.69
0189G,Dicorynia guianensis,Leguminosae,French Guiana,South-America,0.76,0.44,26,0.64
0189Z,Dicorynia guianensis,Leguminosae,French Guiana,South-America,0.76,0.45,26,0.64
0190G,Dicorynia guianensis,Leguminosae,French Guiana,South-America,0.76,0.41,27,0.64
0190Z,Dicorynia guianensis,Leguminosae,French Guiana,South-America,0.8,0.47,25,0.67
0191G,Dicorynia guianensis,Leguminosae,French Guiana,South-America,0.74,0.4,28,0.62
0191Z,Dicorynia guianensis,Leguminosae,French Guiana,South-America,0.72,0.39,29,0.6
0192G,Dicorynia guianensis,Leguminosae,French Guiana,South-America,0.82,0.52,29,0.67
0192Z,Dicorynia guianensis,Leguminosae,French Guiana,South-America,0.78,0.51,28,0.64
0193G,Dicorynia guianensis,Leguminosae,French Guiana,South-America,0.83,0.49,28,0.68
0193Z,Dicorynia guianensis,Leguminosae,French Guiana,South-America,0.82,0.5,26,0.68
0194G,Dicorynia guianensis,Leguminosae,French Guiana,South-America,0.8,0.46,29,0.66
0194Z,Dicorynia guianensis,Leguminosae,French Guiana,South-America,0.75,0.45,29,0.62
0314G,Dicorynia guianensis,Leguminosae,French Guiana,South-America,0.84,0.44,34,0.68
0738,Didelotia brevipaniculata,Leguminosae,Cameroon,Africa,0.68,0.33,39,0.55
2337,Didelotia idae,Leguminosae,Cote d'Ivoire,Africa,0.68,0.45,28,0.56
2341,Didelotia idae,Leguminosae,Cote d'Ivoire,Africa,0.62,0.46,29,0.51
2344,Didelotia idae,Leguminosae,Cote d'Ivoire,Africa,0.57,0.41,28,0.48
0670,Didelotia letouzeyi,Leguminosae,Cameroon,Africa,0.6,0.31,NA,0.5
0682,Didelotia letouzeyi,Leguminosae,Cameroon,Africa,0.59,0.34,33,0.49
1480,Didelotia letouzeyi,Leguminosae,Gabon,Africa,0.69,0.5,32,0.55
1598,Didelotia letouzeyi,Leguminosae,Gabon,Africa,0.69,0.54,25,0.57
1624,Didelotia letouzeyi,Leguminosae,Gabon,Africa,0.68,0.46,29,0.56
1225,Dilobeia tenuinervis,Proteaceae,Madagascar,Africa,0.94,0.78,24,0.76
0324,Dilobeia thouarsii,Proteaceae,Madagascar,Africa,1.01,0.43,NA,0.84
0364,Dilobeia thouarsii,Proteaceae,Madagascar,Africa,1.03,0.58,37,0.79
1489,Dilobeia thouarsii,Proteaceae,Madagascar,Africa,1,0.53,36,0.78
1494,Dilobeia thouarsii,Proteaceae,Madagascar,Africa,0.98,0.45,37,0.78
1503,Dilobeia thouarsii,Proteaceae,Madagascar,Africa,1.07,0.61,31,0.84
1623,Dimorphandra polyandra,Leguminosae,French Guiana,South-America,0.75,0.46,25,0.63
1626,Dimorphandra polyandra,Leguminosae,French Guiana,South-America,0.7,0.57,19,0.6
1661,Dimorphandra polyandra,Leguminosae,French Guiana,South-America,0.7,0.4,32,0.57
2233,Dimorphandra polyandra,Leguminosae,French Guiana,South-America,0.71,0.53,26,0.59
2235,Dimorphandra polyandra,Leguminosae,French Guiana,South-America,0.71,0.52,26,0.59
2241,Dimorphandra polyandra,Leguminosae,French Guiana,South-America,0.71,0.56,28,0.58
0077G,Dimorphandra polyandra,Leguminosae,French Guiana,South-America,0.71,0.43,30,0.58
0196V,Dinizia excelsa,Leguminosae,Brazil,South-America,1.11,0.58,22,0.93
0233V,Dinizia excelsa,Leguminosae,Brazil,South-America,1.03,0.61,23,0.86
1384,Diogoa zenkeri,Olacaceae,Congo,Africa,0.81,0.49,29,0.66
1391,Diogoa zenkeri,Olacaceae,Congo,Africa,0.84,0.35,NA,0.7
2066,Diospyros mespiliformis,Ebenaceae,Mali,Africa,0.93,0.58,25,0.77
2071,Diospyros mespiliformis,Ebenaceae,Mali,Africa,0.84,0.54,29,0.68
2080,Diospyros mespiliformis,Ebenaceae,Mali,Africa,0.79,0.48,29,0.65
2087,Diospyros mespiliformis,Ebenaceae,Mali,Africa,0.8,0.55,29,0.65
2088,Diospyros mespiliformis,Ebenaceae,Mali,Africa,0.85,0.53,28,0.69
0169,Diospyros nigra,Ebenaceae,Guadeloupe,Carribean,0.68,0.46,28,0.56
0245,Diospyros sanza-minika,Ebenaceae,Cote d'Ivoire,Africa,0.93,0.51,32,0.75
0441,Diospyros sanza-minika,Ebenaceae,Cote d'Ivoire,Africa,0.78,0.44,30,0.64
1967,Diplotropis purpurea,Leguminosae,Brazil,South-America,0.94,0.59,19,0.8
0060,Diplotropis purpurea,Leguminosae,French Guiana,South-America,0.87,0.51,19,0.75
0657,Diplotropis purpurea,Leguminosae,French Guiana,South-America,0.96,0.35,37,0.78
1886,Diplotropis purpurea,Leguminosae,French Guiana,South-America,0.98,0.6,23,0.82
1888,Diplotropis purpurea,Leguminosae,French Guiana,South-America,0.89,0.59,21,0.75
1891,Diplotropis purpurea,Leguminosae,French Guiana,South-America,0.85,0.59,24,0.71
0041G,Diplotropis purpurea,Leguminosae,French Guiana,South-America,0.81,0.53,27,0.67
0063G,Diplotropis purpurea,Leguminosae,French Guiana,South-America,0.96,0.51,22,0.81
0271G,Diplotropis purpurea,Leguminosae,French Guiana,South-America,0.88,0.5,26,0.73
0368G,Diplotropis purpurea,Leguminosae,French Guiana,South-America,1,0.58,22,0.84
2516,Diplotropis purpurea,Leguminosae,French Guiana,South-America,0.9,0.51,19,0.77
0090,Dipterocarpus alatus,Dipterocarpaceae,Cambodia,Asia,0.79,0.48,26,0.66
0988,Dipterocarpus costatus,Dipterocarpaceae,Cambodia,Asia,0.85,0.43,35,0.68
1055,Dipterocarpus costatus,Dipterocarpaceae,Cambodia,Asia,0.91,NA,NA,0.75
1099,Dipterocarpus costatus,Dipterocarpaceae,Cambodia,Asia,0.76,0.33,NA,0.63
1775,Dipterocarpus grandiflorus,Dipterocarpaceae,Philippines,Asia,0.71,0.46,36,0.56
0512,Dipterocarpus obtusifolius,Dipterocarpaceae,Cambodia,Asia,0.73,0.33,28,0.62
0511,Dipterocarpus obtusifolius,Dipterocarpaceae,Viet Nam,Asia,0.79,0.46,35,0.63
0015,Dipterocarpus sp,Dipterocarpaceae,Cambodia,Asia,0.82,0.45,28,0.68
2205,Dipterocarpus sp,Dipterocarpaceae,Philippines,Asia,0.67,0.51,28,0.55
2286,Dipterocarpus sp,Dipterocarpaceae,Philippines,Asia,0.71,0.51,30,0.58
2905,Dipteryx odorata,Leguminosae,Brazil,South-America,0.99,0.62,21,0.83
3019,Dipteryx odorata,Leguminosae,Brazil,South-America,1.01,0.63,19,0.86
0031V,Dipteryx odorata,Leguminosae,Brazil,South-America,1.07,0.67,23,0.88
0051V,Dipteryx odorata,Leguminosae,Brazil,South-America,1.07,0.65,24,0.88
0078V,Dipteryx odorata,Leguminosae,Brazil,South-America,1.08,0.67,23,0.89
0109V,Dipteryx odorata,Leguminosae,Brazil,South-America,1.11,0.55,21,0.94
0237,Dipteryx odorata,Leguminosae,French Guiana,South-America,1.11,0.42,23,0.95
2582,Dipteryx odorata,Leguminosae,French Guiana,South-America,1.03,0.69,21,0.86
1191G,Dipteryx odorata,Leguminosae,French Guiana,South-America,1.18,0.63,22,0.99
3064,Dipteryx polyphylla,Leguminosae,Brazil,South-America,1.09,0.69,19,0.93
0062V,Dipteryx polyphylla,Leguminosae,Brazil,South-America,0.98,0.58,21,0.83
0074V,Dipteryx polyphylla,Leguminosae,Brazil,South-America,1.09,0.69,22,0.91
0092V,Dipteryx polyphylla,Leguminosae,Brazil,South-America,1.06,0.63,22,0.89
0110V,Dipteryx polyphylla,Leguminosae,Brazil,South-America,1.02,0.56,21,0.86
0090G,Dipteryx punctata,Leguminosae,French Guiana,South-America,1.14,0.64,25,0.93
0154G,Dipteryx punctata,Leguminosae,French Guiana,South-America,1.02,0.64,24,0.84
0353G,Dipteryx punctata,Leguminosae,French Guiana,South-America,1.14,0.67,25,0.93
0433,Discoglypremna caloneura,Euphorbiaceae,Cote d'Ivoire,Africa,0.42,0.39,28,0.35
1739,Discoglypremna caloneura,Euphorbiaceae,Gabon,Africa,0.4,0.25,30,0.34
1743,Discoglypremna caloneura,Euphorbiaceae,Gabon,Africa,0.39,0.31,27,0.33
1747,Discoglypremna caloneura,Euphorbiaceae,Gabon,Africa,0.38,0.33,27,0.32
1751,Discoglypremna caloneura,Euphorbiaceae,Gabon,Africa,0.39,0.35,27,0.33
1755,Discoglypremna caloneura,Euphorbiaceae,Gabon,Africa,0.41,0.29,32,0.34
1928,Distemonanthus benthamianus,Leguminosae,Cameroon,Africa,0.75,0.5,25,0.63
2192,Distemonanthus benthamianus,Leguminosae,Cameroon,Africa,0.67,0.4,21,0.58
0379,Distemonanthus benthamianus,Leguminosae,Cote d'Ivoire,Africa,0.74,0.48,24,0.62
0783,Distemonanthus benthamianus,Leguminosae,Cote d'Ivoire,Africa,0.67,0.44,24,0.57
2114,Distemonanthus benthamianus,Leguminosae,Cote d'Ivoire,Africa,0.76,0.45,21,0.65
0035,Distemonanthus benthamianus,Leguminosae,Gabon,Africa,0.72,0.42,24,0.61
0222,Distemonanthus benthamianus,Leguminosae,Gabon,Africa,0.69,0.45,21,0.59
0369,Distemonanthus benthamianus,Leguminosae,Gabon,Africa,0.85,0.64,27,0.69
2232,Dryobalanops sp,Dipterocarpaceae,Indonesia,Asia,0.53,0.46,25,0.44
2077,Dryobalanops sumatrensis,Dipterocarpaceae,Malaysia,Asia,0.79,0.56,28,0.64
2193,Dryobalanops sumatrensis,Dipterocarpaceae,Malaysia,Asia,0.77,0.55,26,0.63
2077A,Dryobalanops sumatrensis,Dipterocarpaceae,Malaysia,Asia,0.66,0.49,26,0.55
0489,Drypetes gossweileri,Putranjivaceae,Congo,Africa,0.8,0.51,29,0.65
0496,Drypetes gossweileri,Putranjivaceae,Congo,Africa,0.77,0.5,28,0.63
2216,Drypetes variabilis,Putranjivaceae,French Guiana,South-America,0.96,0.63,27,0.78
2256,Drypetes variabilis,Putranjivaceae,French Guiana,South-America,0.88,0.61,27,0.71
2277,Drypetes variabilis,Putranjivaceae,French Guiana,South-America,0.95,0.62,26,0.77
2524,Duabanga moluccana,Lythraceae,Indonesia,Asia,0.5,0.36,28,0.42
2530,Duabanga moluccana,Lythraceae,Indonesia,Asia,0.5,0.42,26,0.42
0139,Duguetia confinis,Annonaceae,Cameroon,Africa,0.72,0.51,23,0.61
0875,Duguetia staudtii,Annonaceae,Cote d'Ivoire,Africa,0.72,0.36,34,0.59
2338,Duguetia staudtii,Annonaceae,Cote d'Ivoire,Africa,0.76,0.53,27,0.62
2339,Duguetia staudtii,Annonaceae,Cote d'Ivoire,Africa,0.77,0.52,26,0.64
1023,Duguetia staudtii,Annonaceae,Gabon,Africa,0.8,0.5,27,0.66
0135,Dysoxylum loureirii,Meliaceae,Viet Nam,Asia,0.82,0.51,25,0.68
0250,Dysoxylum macranthum,Meliaceae,New Caledonia,Pacific ocean,0.92,0.51,27,0.76
0565,Dysoxylum rufescens,Meliaceae,New Caledonia,Pacific ocean,0.89,0.58,26,0.73
1752,Dysoxylum rufescens,Meliaceae,New Caledonia,Pacific ocean,0.89,0.57,27,0.73
2850,Dysoxylum rufescens,Meliaceae,New Caledonia,Pacific ocean,0.95,0.57,30,0.76
0820,Dysoxylum sp,Meliaceae,New Caledonia,Pacific ocean,0.64,0.56,19,0.55
2819,Dysoxylum sp,Meliaceae,New Caledonia,Pacific ocean,0.99,0.61,28,0.8
0131,Dysoxylum translucidum,Meliaceae,Viet Nam,Asia,0.61,0.43,25,0.51
0812,Elaeocarpus angustifolius,Elaeocarpaceae,New Caledonia,Pacific ocean,0.49,0.39,29,0.41
1803,Elaeocarpus angustifolius,Elaeocarpaceae,New Caledonia,Pacific ocean,0.55,0.39,30,0.46
1864,Elaeocarpus angustifolius,Elaeocarpaceae,New Caledonia,Pacific ocean,0.49,0.35,29,0.41
2138,Elaeocarpus angustifolius,Elaeocarpaceae,New Caledonia,Pacific ocean,0.5,0.39,27,0.42
2153,Elaeocarpus angustifolius,Elaeocarpaceae,New Caledonia,Pacific ocean,0.49,0.37,26,0.41
2156,Elaeocarpus angustifolius,Elaeocarpaceae,New Caledonia,Pacific ocean,0.51,0.37,27,0.43
2754,Elaeocarpus angustifolius,Elaeocarpaceae,New Caledonia,Pacific ocean,0.5,0.38,30,0.42
2760,Elaeocarpus angustifolius,Elaeocarpaceae,New Caledonia,Pacific ocean,0.49,0.35,28,0.41
0815,Elaeocarpus comptonii,Elaeocarpaceae,New Caledonia,Pacific ocean,0.75,0.32,33,0.62
2230,Elaeocarpus comptonii,Elaeocarpaceae,New Caledonia,Pacific ocean,0.75,0.47,25,0.63
0566,Elaeocarpus speciosus,Elaeocarpaceae,New Caledonia,Pacific ocean,0.78,0.4,30,0.65
0331,Elaeodendron sp,Celastraceae,Comoros,Indian ocean,0.89,0.56,30,0.71
1521,Elaeodendron sp,Celastraceae,Madagascar,Africa,0.85,0.62,30,0.67
1527,Elaeodendron sp,Celastraceae,Madagascar,Africa,0.88,0.6,31,0.7
0199V,Endlicheria sp,Lauraceae,Brazil,South-America,0.63,0.46,27,0.52
0276,Endodesmia calophylloides,Calophyllaceae,Cameroon,Africa,0.73,0.49,29,0.6
1031,Endodesmia calophylloides,Calophyllaceae,Gabon,Africa,0.85,0.49,35,0.67
0256,Engelhardtia roxburghiana,Juglandaceae,Viet Nam,Asia,0.68,0.34,35,0.56
0935,Entandrophragma angolense,Meliaceae,Central African Republic,Africa,0.59,0.29,NA,0.49
0462,Entandrophragma angolense,Meliaceae,Congo,Africa,0.53,0.35,30,0.44
0787,Entandrophragma angolense,Meliaceae,Congo,Africa,0.54,0.37,29,0.45
1916,Entandrophragma angolense,Meliaceae,Congo,Africa,0.51,0.4,30,0.42
0026,Entandrophragma angolense,Meliaceae,Cote d'Ivoire,Africa,0.54,0.33,36,0.44
0085,Entandrophragma angolense,Meliaceae,Cote d'Ivoire,Africa,0.64,0.38,26,0.54
0510,Entandrophragma angolense,Meliaceae,Cote d'Ivoire,Africa,0.55,0.33,36,0.45
1146,Entandrophragma angolense,Meliaceae,Cote d'Ivoire,Africa,0.55,0.27,NA,0.46
2249,Entandrophragma angolense,Meliaceae,Cote d'Ivoire,Africa,0.64,0.46,27,0.53
2245,Entandrophragma candollei,Meliaceae,Cameroon,Africa,0.68,0.47,27,0.56
0030,Entandrophragma candollei,Meliaceae,Cote d'Ivoire,Africa,0.78,0.34,35,0.64
0075,Entandrophragma candollei,Meliaceae,Cote d'Ivoire,Africa,0.7,0.38,31,0.58
0941,Entandrophragma candollei,Meliaceae,Cote d'Ivoire,Africa,0.6,0.3,34,0.5
1930,Entandrophragma congoense,Meliaceae,Congo,Africa,0.51,0.45,27,0.42
0028,Entandrophragma cylindricum,Meliaceae,Cameroon,Africa,0.72,0.32,33,0.6
0029,Entandrophragma cylindricum,Meliaceae,Cameroon,Africa,0.72,0.35,30,0.6
0113,Entandrophragma cylindricum,Meliaceae,Cameroon,Africa,0.69,0.34,33,0.57
2009,Entandrophragma cylindricum,Meliaceae,Cameroon,Africa,0.72,0.35,32,0.6
2010,Entandrophragma cylindricum,Meliaceae,Cameroon,Africa,0.71,0.41,32,0.58
0301,Entandrophragma cylindricum,Meliaceae,Central African Republic,Africa,0.69,0.37,30,0.58
0303,Entandrophragma cylindricum,Meliaceae,Central African Republic,Africa,0.7,0.37,29,0.59
0938,Entandrophragma cylindricum,Meliaceae,Central African Republic,Africa,0.68,0.4,30,0.56
1980,Entandrophragma cylindricum,Meliaceae,Central African Republic,Africa,0.74,0.45,30,0.61
2021,Entandrophragma cylindricum,Meliaceae,Central African Republic,Africa,0.73,0.49,30,0.59
2060,Entandrophragma cylindricum,Meliaceae,Central African Republic,Africa,0.64,0.44,27,0.53
2061,Entandrophragma cylindricum,Meliaceae,Central African Republic,Africa,0.65,0.42,27,0.54
2158,Entandrophragma cylindricum,Meliaceae,Central African Republic,Africa,0.7,0.45,26,0.59
2259,Entandrophragma cylindricum,Meliaceae,Central African Republic,Africa,0.73,0.49,28,0.6
0088,Entandrophragma cylindricum,Meliaceae,Cote d'Ivoire,Africa,0.61,0.35,25,0.52
1080,Entandrophragma cylindricum,Meliaceae,Cote d'Ivoire,Africa,0.69,0.43,29,0.57
1970,Entandrophragma cylindricum,Meliaceae,Cote d'Ivoire,Africa,0.77,0.49,28,0.63
1985,Entandrophragma cylindricum,Meliaceae,Cote d'Ivoire,Africa,0.59,0.39,26,0.5
2004,Entandrophragma cylindricum,Meliaceae,Cote d'Ivoire,Africa,0.68,0.44,24,0.58
2072,Entandrophragma cylindricum,Meliaceae,Cote d'Ivoire,Africa,0.66,0.41,25,0.56
2993,Entandrophragma excelsum,Meliaceae,Burundi,Africa,0.51,0.42,30,0.42
3000,Entandrophragma excelsum,Meliaceae,Burundi,Africa,0.5,0.41,30,0.41
2986P,Entandrophragma excelsum,Meliaceae,Burundi,Africa,0.48,0.43,26,0.4
0027,Entandrophragma utile,Meliaceae,Cameroon,Africa,0.67,0.31,39,0.55
1048,Entandrophragma utile,Meliaceae,Cameroon,Africa,0.6,0.45,25,0.5
0945,Entandrophragma utile,Meliaceae,Central African Republic,Africa,0.65,0.42,30,0.54
1242,Entandrophragma utile,Meliaceae,Congo,Africa,0.64,0.34,36,0.52
0031,Entandrophragma utile,Meliaceae,Cote d'Ivoire,Africa,0.55,0.31,34,0.46
0114,Entandrophragma utile,Meliaceae,Cote d'Ivoire,Africa,0.59,0.34,30,0.49
0956,Entandrophragma utile,Meliaceae,Cote d'Ivoire,Africa,0.6,0.37,26,0.51
1089,Entandrophragma utile,Meliaceae,Cote d'Ivoire,Africa,0.61,0.4,23,0.52
1740,Entandrophragma utile,Meliaceae,Cote d'Ivoire,Africa,0.64,0.38,29,0.53
2646C,Enterolobium contortisiliquum,Leguminosae,Brazil,South-America,0.48,0.34,20,0.42
2830,Enterolobium contortisiliquum,Leguminosae,Paraguay,South-America,0.49,0.33,25,0.42
2886C,Enterolobium contortisiliquum,Leguminosae,Paraguay,South-America,0.51,0.3,27,0.43
1651,Enterolobium oldemanii,Leguminosae,French Guiana,South-America,0.93,0.6,27,0.76
3013,Enterolobium schomburgkii,Leguminosae,Brazil,South-America,0.68,0.5,24,0.57
0039V,Enterolobium schomburgkii,Leguminosae,Brazil,South-America,0.8,0.51,28,0.66
0054V,Enterolobium schomburgkii,Leguminosae,Brazil,South-America,0.74,0.48,27,0.61
0082V,Enterolobium schomburgkii,Leguminosae,Brazil,South-America,0.79,0.56,27,0.65
0104V,Enterolobium schomburgkii,Leguminosae,Brazil,South-America,0.72,0.5,25,0.6
0172V,Enterolobium schomburgkii,Leguminosae,Brazil,South-America,0.78,0.5,23,0.66
2656C,Enterolobium schomburgkii,Leguminosae,Brazil,South-America,0.79,0.44,23,0.67
0223,Enterolobium schomburgkii,Leguminosae,French Guiana,South-America,0.81,0.53,27,0.67
0765,Enterolobium schomburgkii,Leguminosae,French Guiana,South-America,0.78,0.58,23,0.65
1514,Enterolobium schomburgkii,Leguminosae,French Guiana,South-America,0.86,0.57,27,0.7
1627,Enterolobium schomburgkii,Leguminosae,French Guiana,South-America,0.85,0.61,23,0.71
2540,Enterolobium schomburgkii,Leguminosae,French Guiana,South-America,0.95,0.57,23,0.8
0064G,Enterolobium schomburgkii,Leguminosae,French Guiana,South-America,0.91,0.51,28,0.75
0167G,Enterolobium schomburgkii,Leguminosae,French Guiana,South-America,0.9,0.46,27,0.75
0270G,Enterolobium schomburgkii,Leguminosae,French Guiana,South-America,0.91,0.54,27,0.75
1570,Eperua falcata,Leguminosae,French Guiana,South-America,0.86,0.32,27,0.73
1574,Eperua falcata,Leguminosae,French Guiana,South-America,0.86,0.39,29,0.72
1576,Eperua falcata,Leguminosae,French Guiana,South-America,0.9,0.27,38,0.75
1981,Eperua falcata,Leguminosae,French Guiana,South-America,0.84,0.43,21,0.72
1992,Eperua falcata,Leguminosae,French Guiana,South-America,0.87,0.42,21,0.75
2722,Eperua falcata,Leguminosae,French Guiana,South-America,0.91,0.42,21,0.78
2723,Eperua falcata,Leguminosae,French Guiana,South-America,0.8,0.4,20,0.69
2724,Eperua falcata,Leguminosae,French Guiana,South-America,0.9,0.39,22,0.77
2733,Eperua falcata,Leguminosae,French Guiana,South-America,0.99,0.47,22,0.84
0019G,Eperua falcata,Leguminosae,French Guiana,South-America,1,0.35,26,0.85
0019Z,Eperua falcata,Leguminosae,French Guiana,South-America,0.79,0.37,31,0.66
0027G,Eperua falcata,Leguminosae,French Guiana,South-America,0.89,0.34,28,0.75
0155G,Eperua falcata,Leguminosae,French Guiana,South-America,0.88,0.31,31,0.74
0158G,Eperua falcata,Leguminosae,French Guiana,South-America,0.85,0.4,28,0.71
0159G,Eperua falcata,Leguminosae,French Guiana,South-America,0.91,0.34,30,0.76
0160G,Eperua falcata,Leguminosae,French Guiana,South-America,0.74,0.37,25,0.63
0161G,Eperua falcata,Leguminosae,French Guiana,South-America,0.85,0.34,28,0.72
0162G,Eperua falcata,Leguminosae,French Guiana,South-America,0.9,0.39,27,0.76
0164G,Eperua falcata,Leguminosae,French Guiana,South-America,0.84,0.33,31,0.7
0165G,Eperua falcata,Leguminosae,French Guiana,South-America,0.86,0.36,32,0.71
0168G,Eperua falcata,Leguminosae,French Guiana,South-America,0.86,0.29,35,0.72
0170G,Eperua falcata,Leguminosae,French Guiana,South-America,0.87,0.42,27,0.73
0171G,Eperua falcata,Leguminosae,French Guiana,South-America,0.74,0.36,27,0.63
0172G,Eperua falcata,Leguminosae,French Guiana,South-America,0.81,0.26,36,0.68
0177G,Eperua falcata,Leguminosae,French Guiana,South-America,0.83,0.4,27,0.7
0200G,Eperua falcata,Leguminosae,French Guiana,South-America,0.73,0.32,29,0.62
0201G,Eperua falcata,Leguminosae,French Guiana,South-America,0.89,0.37,27,0.75
0202G,Eperua falcata,Leguminosae,French Guiana,South-America,0.8,0.37,27,0.67
0203G,Eperua falcata,Leguminosae,French Guiana,South-America,0.87,0.31,32,0.73
0205G,Eperua falcata,Leguminosae,French Guiana,South-America,0.85,0.46,24,0.72
0206G,Eperua falcata,Leguminosae,French Guiana,South-America,0.89,0.41,26,0.75
0207G,Eperua falcata,Leguminosae,French Guiana,South-America,0.86,0.33,29,0.72
0208G,Eperua falcata,Leguminosae,French Guiana,South-America,0.85,0.44,27,0.71
0210G,Eperua falcata,Leguminosae,French Guiana,South-America,0.88,0.37,26,0.75
0214G,Eperua falcata,Leguminosae,French Guiana,South-America,0.99,0.48,30,0.81
0215G,Eperua falcata,Leguminosae,French Guiana,South-America,0.83,0.33,34,0.69
0216G,Eperua falcata,Leguminosae,French Guiana,South-America,0.81,0.3,31,0.68
0218G,Eperua falcata,Leguminosae,French Guiana,South-America,0.84,0.35,28,0.71
0219G,Eperua falcata,Leguminosae,French Guiana,South-America,0.84,0.33,28,0.71
0221G,Eperua falcata,Leguminosae,French Guiana,South-America,0.85,0.37,26,0.72
0222G,Eperua falcata,Leguminosae,French Guiana,South-America,0.86,0.37,30,0.72
0223G,Eperua falcata,Leguminosae,French Guiana,South-America,0.92,0.33,34,0.76
0229G,Eperua falcata,Leguminosae,French Guiana,South-America,0.83,0.37,28,0.7
0230G,Eperua falcata,Leguminosae,French Guiana,South-America,0.83,0.33,30,0.7
0232G,Eperua falcata,Leguminosae,French Guiana,South-America,0.79,0.28,36,0.66
0236G,Eperua falcata,Leguminosae,French Guiana,South-America,0.9,0.33,31,0.75
0237G,Eperua falcata,Leguminosae,French Guiana,South-America,0.81,0.34,23,0.7
0238G,Eperua falcata,Leguminosae,French Guiana,South-America,0.84,0.3,30,0.71
0239G,Eperua falcata,Leguminosae,French Guiana,South-America,0.88,0.36,33,0.73
0240G,Eperua falcata,Leguminosae,French Guiana,South-America,0.79,0.31,28,0.67
0243G,Eperua falcata,Leguminosae,French Guiana,South-America,0.86,0.35,27,0.73
0244G,Eperua falcata,Leguminosae,French Guiana,South-America,0.84,0.33,26,0.72
0245G,Eperua falcata,Leguminosae,French Guiana,South-America,0.91,0.39,27,0.76
0246G,Eperua falcata,Leguminosae,French Guiana,South-America,0.82,0.3,27,0.7
0247G,Eperua falcata,Leguminosae,French Guiana,South-America,0.78,0.28,31,0.66
0248G,Eperua falcata,Leguminosae,French Guiana,South-America,0.86,0.37,32,0.71
0273G,Eperua falcata,Leguminosae,French Guiana,South-America,0.85,0.44,27,0.71
0296G,Eperua falcata,Leguminosae,French Guiana,South-America,0.85,0.33,30,0.71
0297G,Eperua falcata,Leguminosae,French Guiana,South-America,0.86,0.38,29,0.72
0386G,Eperua falcata,Leguminosae,French Guiana,South-America,0.98,0.33,NA,0.81
0389G,Eperua falcata,Leguminosae,French Guiana,South-America,0.81,0.15,NA,0.67
2591,Eperua grandiflora,Leguminosae,French Guiana,South-America,0.95,0.51,25,0.79
2593,Eperua grandiflora,Leguminosae,French Guiana,South-America,0.99,0.51,23,0.83
2726,Eperua grandiflora,Leguminosae,French Guiana,South-America,0.99,0.45,24,0.84
2727,Eperua grandiflora,Leguminosae,French Guiana,South-America,0.97,0.49,24,0.82
2728,Eperua grandiflora,Leguminosae,French Guiana,South-America,0.88,0.43,23,0.75
2731,Eperua grandiflora,Leguminosae,French Guiana,South-America,0.92,0.44,26,0.77
0156G,Eperua grandiflora,Leguminosae,French Guiana,South-America,0.94,0.49,30,0.77
0157G,Eperua grandiflora,Leguminosae,French Guiana,South-America,0.97,0.47,30,0.79
0166G,Eperua grandiflora,Leguminosae,French Guiana,South-America,0.9,0.46,29,0.74
0213G,Eperua grandiflora,Leguminosae,French Guiana,South-America,0.96,0.4,32,0.79
0217G,Eperua grandiflora,Leguminosae,French Guiana,South-America,0.87,0.42,27,0.73
0220G,Eperua grandiflora,Leguminosae,French Guiana,South-America,0.86,0.45,28,0.71
0224G,Eperua grandiflora,Leguminosae,French Guiana,South-America,0.99,0.39,30,0.82
0225G,Eperua grandiflora,Leguminosae,French Guiana,South-America,0.92,0.41,29,0.76
0226G,Eperua grandiflora,Leguminosae,French Guiana,South-America,0.94,0.37,27,0.79
0227G,Eperua grandiflora,Leguminosae,French Guiana,South-America,0.93,0.45,26,0.78
0228G,Eperua grandiflora,Leguminosae,French Guiana,South-America,0.94,0.43,29,0.78
0233G,Eperua grandiflora,Leguminosae,French Guiana,South-America,0.8,0.46,31,0.65
0235G,Eperua grandiflora,Leguminosae,French Guiana,South-America,0.91,0.44,31,0.74
0241G,Eperua grandiflora,Leguminosae,French Guiana,South-America,0.85,0.43,27,0.71
0242G,Eperua grandiflora,Leguminosae,French Guiana,South-America,0.97,0.43,27,0.81
0266G,Eperua grandiflora,Leguminosae,French Guiana,South-America,0.87,0.44,33,0.71
0276G,Eperua grandiflora,Leguminosae,French Guiana,South-America,0.89,0.45,33,0.72
0277G,Eperua grandiflora,Leguminosae,French Guiana,South-America,0.94,0.44,33,0.76
0279G,Eperua grandiflora,Leguminosae,French Guiana,South-America,0.86,0.46,30,0.7
0280G,Eperua grandiflora,Leguminosae,French Guiana,South-America,0.96,0.44,25,0.81
0307G,Eperua grandiflora,Leguminosae,French Guiana,South-America,0.86,0.4,24,0.73
0308G,Eperua grandiflora,Leguminosae,French Guiana,South-America,0.99,0.47,29,0.81
0309G,Eperua grandiflora,Leguminosae,French Guiana,South-America,0.88,0.35,34,0.73
0322G,Eperua grandiflora,Leguminosae,French Guiana,South-America,0.91,0.32,40,0.74
0334G,Eperua grandiflora,Leguminosae,French Guiana,South-America,0.94,0.45,28,0.78
0336G,Eperua grandiflora,Leguminosae,French Guiana,South-America,0.83,0.42,26,0.7
0338G,Eperua grandiflora,Leguminosae,French Guiana,South-America,0.89,0.35,34,0.73
0339G,Eperua grandiflora,Leguminosae,French Guiana,South-America,0.9,0.44,32,0.73
0340G,Eperua grandiflora,Leguminosae,French Guiana,South-America,0.88,0.49,30,0.72
0346G,Eperua grandiflora,Leguminosae,French Guiana,South-America,0.9,0.45,26,0.75
0373G,Eperua grandiflora,Leguminosae,French Guiana,South-America,0.91,0.46,28,0.75
0384G,Eperua grandiflora,Leguminosae,French Guiana,South-America,0.92,0.19,NA,0.76
0385G,Eperua grandiflora,Leguminosae,French Guiana,South-America,0.88,0.44,32,0.72
0387G,Eperua grandiflora,Leguminosae,French Guiana,South-America,0.88,0.23,NA,0.73
1230G,Eperua grandiflora,Leguminosae,French Guiana,South-America,0.98,0.37,30,0.82
2721,Eperua rubiginosa,Leguminosae,French Guiana,South-America,0.95,0.43,24,0.8
2729,Eperua rubiginosa,Leguminosae,French Guiana,South-America,0.95,0.35,22,0.82
0209G,Eperua rubiginosa,Leguminosae,French Guiana,South-America,0.91,0.33,33,0.76
0211G,Eperua rubiginosa,Leguminosae,French Guiana,South-America,0.94,0.19,NA,0.78
0212G,Eperua rubiginosa,Leguminosae,French Guiana,South-America,0.91,0.42,27,0.76
0256G,Eperua rubiginosa,Leguminosae,French Guiana,South-America,0.93,0.34,30,0.78
0302G,Eperua rubiginosa,Leguminosae,French Guiana,South-America,0.77,0.35,27,0.65
0344G,Eperua rubiginosa,Leguminosae,French Guiana,South-America,0.83,0.36,24,0.71
0348G,Eperua rubiginosa,Leguminosae,French Guiana,South-America,0.86,0.33,32,0.72
0375G,Eperua rubiginosa,Leguminosae,French Guiana,South-America,0.73,0.23,39,0.61
0376G,Eperua rubiginosa,Leguminosae,French Guiana,South-America,0.85,0.16,NA,0.7
0377G,Eperua rubiginosa,Leguminosae,French Guiana,South-America,0.82,0.26,NA,0.68
0378G,Eperua rubiginosa,Leguminosae,French Guiana,South-America,0.82,0.22,NA,0.68
0379G,Eperua rubiginosa,Leguminosae,French Guiana,South-America,0.87,0.19,NA,0.72
0380G,Eperua rubiginosa,Leguminosae,French Guiana,South-America,0.81,0.23,NA,0.67
0381G,Eperua rubiginosa,Leguminosae,French Guiana,South-America,0.81,0.16,NA,0.67
0382G,Eperua rubiginosa,Leguminosae,French Guiana,South-America,0.81,0.36,28,0.68
0058,Eperua sp,Leguminosae,French Guiana,South-America,0.87,0.38,22,0.75
0676,Eperua sp,Leguminosae,French Guiana,South-America,0.8,0.39,19,0.69
0231G,Eperua sp,Leguminosae,French Guiana,South-America,1.04,0.42,32,0.85
1611,Eriotheca crassa,Malvaceae,French Guiana,South-America,0.67,0.53,27,0.55
1618,Eriotheca crassa,Malvaceae,French Guiana,South-America,0.57,0.47,25,0.48
1632,Eriotheca crassa,Malvaceae,French Guiana,South-America,0.51,0.48,28,0.42
0398G,Eriotheca globosa,Malvaceae,French Guiana,South-America,0.55,0.44,29,0.45
2664,Eriotheca sp,Malvaceae,Brazil,South-America,0.46,0.4,30,0.38
0045G,Eriotheca sp,Malvaceae,French Guiana,South-America,0.61,0.48,31,0.49
0046G,Eriotheca sp,Malvaceae,French Guiana,South-America,0.54,0.46,30,0.44
2676,Erisma sp,Vochysiaceae,Brazil,South-America,0.56,0.42,32,0.46
0033V,Erisma sp,Vochysiaceae,Brazil,South-America,0.75,0.45,30,0.62
2695C,Erisma sp,Vochysiaceae,Brazil,South-America,0.66,0.46,31,0.54
2715C,Erisma sp,Vochysiaceae,Brazil,South-America,0.64,0.46,32,0.52
0023V,Erisma uncinatum,Vochysiaceae,Brazil,South-America,0.53,0.37,32,0.44
0047,Erisma uncinatum,Vochysiaceae,French Guiana,South-America,0.58,0.37,32,0.48
1357,Erisma uncinatum,Vochysiaceae,French Guiana,South-America,0.64,0.6,29,0.51
1360,Erisma uncinatum,Vochysiaceae,French Guiana,South-America,0.57,0.44,34,0.46
1365,Erisma uncinatum,Vochysiaceae,French Guiana,South-America,0.61,0.65,22,0.51
1483,Erisma uncinatum,Vochysiaceae,French Guiana,South-America,0.71,0.54,32,0.57
1586,Erisma uncinatum,Vochysiaceae,French Guiana,South-America,0.58,0.43,29,0.48
1610,Erisma uncinatum,Vochysiaceae,French Guiana,South-America,0.52,0.4,34,0.42
2639,Erisma uncinatum,Vochysiaceae,French Guiana,South-America,0.63,0.5,28,0.52
0259G,Erisma uncinatum,Vochysiaceae,French Guiana,South-America,0.57,0.38,28,0.48
0861,Erismadelphus exsul,Vochysiaceae,Gabon,Africa,0.68,0.37,36,0.55
1151,Erismadelphus exsul,Vochysiaceae,Gabon,Africa,0.76,0.45,36,0.61
1165,Erismadelphus exsul,Vochysiaceae,Gabon,Africa,0.67,0.37,NA,0.55
1174,Erismadelphus exsul,Vochysiaceae,Gabon,Africa,0.68,0.46,29,0.56
1177,Erismadelphus exsul,Vochysiaceae,Gabon,Africa,0.64,0.32,NA,0.53
1182,Erismadelphus exsul,Vochysiaceae,Gabon,Africa,0.73,0.44,NA,0.6
1327,Erismadelphus exsul,Vochysiaceae,Gabon,Africa,0.8,0.61,27,0.65
1332,Erismadelphus exsul,Vochysiaceae,Gabon,Africa,0.77,NA,NA,0.64
0250G,Erythrina sp,Leguminosae,French Guiana,South-America,0.3,0.2,NA,0.25
0443,Erythrina vogelii,Leguminosae,Cote d'Ivoire,Africa,0.28,0.39,36,0.23
3184,Erythrophleum chlorostachys,Leguminosae,Australia,Australia,1.16,NA,NA,0.96
3184A,Erythrophleum chlorostachys,Leguminosae,Australia,Australia,1.21,NA,NA,1
3184B,Erythrophleum chlorostachys,Leguminosae,Australia,Australia,1.23,NA,NA,1.02
0091,Erythrophleum fordii,Leguminosae,Viet Nam,Asia,0.95,0.44,20,0.82
0550,Erythrophleum ivorense,Leguminosae,Cameroon,Africa,0.84,0.39,30,0.7
1157,Erythrophleum ivorense,Leguminosae,Cameroon,Africa,0.8,0.38,27,0.67
0368,Erythrophleum ivorense,Leguminosae,Cote d'Ivoire,Africa,0.92,0.53,29,0.75
0444,Erythrophleum ivorense,Leguminosae,Cote d'Ivoire,Africa,0.81,0.48,24,0.68
0785,Erythrophleum ivorense,Leguminosae,Cote d'Ivoire,Africa,0.82,0.4,25,0.69
0995,Erythrophleum ivorense,Leguminosae,Gabon,Africa,0.96,0.49,27,0.79
1001,Erythrophleum ivorense,Leguminosae,Gabon,Africa,0.98,0.51,25,0.82
1002,Erythrophleum ivorense,Leguminosae,Gabon,Africa,0.9,0.4,28,0.75
1003,Erythrophleum ivorense,Leguminosae,Gabon,Africa,0.94,0.33,36,0.77
1669,Erythrophleum ivorense,Leguminosae,Gabon,Africa,0.91,0.63,19,0.78
0507,Erythrophleum sp,Leguminosae,Gabon,Africa,0.8,0.44,27,0.67
0949,Erythrophleum suaveolens,Leguminosae,Central African Republic,Africa,0.86,0.47,27,0.71
0368A,Erythrophleum suaveolens,Leguminosae,Cote d'Ivoire,Africa,0.99,0.57,30,0.79
0072,Erythrophleum suaveolens,Leguminosae,Gabon,Africa,0.91,0.7,17,0.78
0004,Erythrophleum suaveolens,Leguminosae,Guinea,Africa,1.06,0.57,18,0.91
0160,Erythroxylum mannii,Erythroxylaceae,Cameroon,Africa,0.68,0.49,23,0.57
0288,Erythroxylum mannii,Erythroxylaceae,Cameroon,Africa,0.64,0.44,28,0.53
0311,Erythroxylum mannii,Erythroxylaceae,Cameroon,Africa,0.63,0.39,30,0.52
0961,Erythroxylum mannii,Erythroxylaceae,Cameroon,Africa,0.7,0.3,37,0.58
0272G,Eschweilera congestiflora,Lecythidaceae,French Guiana,South-America,1.06,0.56,NA,0.88
0069V,Eschweilera coriacea,Lecythidaceae,Brazil,South-America,1.01,0.53,25,0.84
1869,Eschweilera coriacea,Lecythidaceae,French Guiana,South-America,1.03,0.6,25,0.85
1870,Eschweilera coriacea,Lecythidaceae,French Guiana,South-America,0.95,0.55,26,0.78
1872,Eschweilera coriacea,Lecythidaceae,French Guiana,South-America,1.04,0.62,25,0.85
0074G,Eschweilera coriacea,Lecythidaceae,French Guiana,South-America,0.91,0.54,32,0.72
0370G,Eschweilera coriacea,Lecythidaceae,French Guiana,South-America,1.04,0.47,NA,0.86
0240,Eschweilera simiorum,Lecythidaceae,French Guiana,South-America,1.14,0.51,27,0.94
0059G,Eschweilera sp,Lecythidaceae,French Guiana,South-America,1,0.62,32,0.78
0136G,Eschweilera sp,Lecythidaceae,French Guiana,South-America,0.88,0.5,31,0.71
0369G,Eschweilera sp,Lecythidaceae,French Guiana,South-America,0.99,0.53,36,0.77
