Repository: ghislainv/wood-density-Cirad

# wood-density-Cirad

The `wood-density-Cirad` GitHub repository includes the R script, data and results associated to the following scientific article:

**Vieilledent G., F. J. Fischer, J. Chave, D. Guibal, P. Langbour and J. Gérard.** New formula and conversion factor to compute tree species basic wood density from a global wood technology database. in review.

## Summary

1. Basic wood density is an important ecological trait for the study of woody plants. It is important to characterize species performance and fitness in community ecology, and to compute tree and forest biomass in carbon cycle studies.

File: Cirad-wood-density-database.csv (part 4 of 8)
Code,Taxa,Family,Country,Continent,D12,R,S,Db
0460G,Eschweilera sp,Lecythidaceae,French Guiana,South-America,1.02,0.55,37,0.79
0472G,Eschweilera sp,Lecythidaceae,French Guiana,South-America,1.06,0.63,31,0.83
1235G,Eschweilera sp,Lecythidaceae,French Guiana,South-America,0.97,0.52,34,0.77
3206,Eucalyptus acmenoides,Myrtaceae,Madagascar,Africa,0.72,0.46,33,0.58
3209,Eucalyptus acmenoides,Myrtaceae,Madagascar,Africa,0.75,0.49,30,0.61
3211,Eucalyptus acmenoides,Myrtaceae,Madagascar,Africa,0.76,0.48,30,0.62
3092P,Eucalyptus botryoides,Myrtaceae,Burundi,Africa,0.74,0.46,28,0.61
3099P,Eucalyptus botryoides,Myrtaceae,Burundi,Africa,0.84,0.56,27,0.69
3147P,Eucalyptus botryoides,Myrtaceae,Burundi,Africa,0.9,0.58,27,0.73
2498,Eucalyptus camaldulensis,Myrtaceae,Burkina Faso,Africa,0.8,0.45,26,0.67
2502,Eucalyptus camaldulensis,Myrtaceae,Burkina Faso,Africa,0.76,0.49,29,0.62
2505,Eucalyptus camaldulensis,Myrtaceae,Burkina Faso,Africa,0.81,0.55,24,0.68
2508,Eucalyptus camaldulensis,Myrtaceae,Burkina Faso,Africa,0.75,0.45,24,0.63
3123P,Eucalyptus camaldulensis,Myrtaceae,Burundi,Africa,0.85,0.58,32,0.67
3143P,Eucalyptus camaldulensis,Myrtaceae,Burundi,Africa,0.98,0.54,29,0.79
1607,Eucalyptus camaldulensis,Myrtaceae,Uruguay,South-America,0.72,0.38,35,0.59
1609,Eucalyptus camaldulensis,Myrtaceae,Uruguay,South-America,0.95,0.49,29,0.78
1617,Eucalyptus camaldulensis,Myrtaceae,Uruguay,South-America,0.68,0.47,26,0.57
2859P,Eucalyptus cloeziana,Myrtaceae,Congo,Africa,0.76,0.51,28,0.62
2861P,Eucalyptus cloeziana,Myrtaceae,Congo,Africa,0.69,0.42,27,0.58
3220,Eucalyptus cloeziana,Myrtaceae,Madagascar,Africa,0.83,0.6,28,0.67
3221,Eucalyptus cloeziana,Myrtaceae,Madagascar,Africa,0.9,0.58,29,0.72
2741P,Eucalyptus deglupta,Myrtaceae,Cote d'Ivoire,Africa,0.49,0.38,27,0.41
0654,Eucalyptus delegatensis,Myrtaceae,Madagascar,Africa,0.97,0.52,29,0.79
3095P,Eucalyptus globulus,Myrtaceae,Burundi,Africa,0.83,0.56,28,0.67
3121P,Eucalyptus globulus,Myrtaceae,Burundi,Africa,0.85,0.53,28,0.69
3125P,Eucalyptus globulus,Myrtaceae,Burundi,Africa,0.9,0.58,28,0.73
0651,Eucalyptus globulus,Myrtaceae,Madagascar,Africa,0.87,0.42,30,0.72
3260P,Eucalyptus globulus,Myrtaceae,Spain,Europe,0.73,0.53,30,0.59
3261P,Eucalyptus globulus,Myrtaceae,Spain,Europe,0.89,0.63,32,0.69
3262P,Eucalyptus globulus,Myrtaceae,Spain,Europe,0.85,0.58,29,0.68
3275P,Eucalyptus globulus,Myrtaceae,Spain,Europe,0.82,0.61,31,0.65
3276P,Eucalyptus globulus,Myrtaceae,Spain,Europe,0.88,0.62,33,0.68
1642,Eucalyptus globulus,Myrtaceae,Uruguay,South-America,0.9,0.66,30,0.71
1643,Eucalyptus globulus,Myrtaceae,Uruguay,South-America,0.92,0.6,34,0.71
1644,Eucalyptus globulus,Myrtaceae,Uruguay,South-America,0.89,0.56,30,0.71
2321,Eucalyptus gomphocephala,Myrtaceae,Morocco,Africa,0.82,0.5,29,0.67
2325,Eucalyptus gomphocephala,Myrtaceae,Morocco,Africa,0.92,0.56,28,0.75
2327,Eucalyptus gomphocephala,Myrtaceae,Morocco,Africa,0.72,0.44,27,0.6
2334,Eucalyptus gomphocephala,Myrtaceae,Morocco,Africa,0.93,0.57,25,0.77
0649,Eucalyptus goniocalyx,Myrtaceae,Madagascar,Africa,0.89,0.37,36,0.72
3097P,Eucalyptus grandis,Myrtaceae,Burundi,Africa,0.6,0.45,31,0.49
3124P,Eucalyptus grandis,Myrtaceae,Burundi,Africa,0.63,0.47,29,0.52
3133P,Eucalyptus grandis,Myrtaceae,Burundi,Africa,0.67,0.51,31,0.54
3146P,Eucalyptus grandis,Myrtaceae,Burundi,Africa,0.72,0.52,30,0.58
3160P,Eucalyptus grandis,Myrtaceae,Burundi,Africa,0.65,0.5,30,0.53
3161P,Eucalyptus grandis,Myrtaceae,Burundi,Africa,0.77,0.55,32,0.61
0665,Eucalyptus grandis,Myrtaceae,Madagascar,Africa,0.7,NA,NA,0.58
1067,Eucalyptus grandis,Myrtaceae,Madagascar,Africa,0.55,0.44,28,0.46
1190,Eucalyptus grandis,Myrtaceae,Madagascar,Africa,0.58,0.37,34,0.48
0658,Eucalyptus leucoxylon,Myrtaceae,Madagascar,Africa,0.76,0.27,NA,0.63
3134P,Eucalyptus microcorys,Myrtaceae,Burundi,Africa,0.91,0.61,31,0.72
3139P,Eucalyptus microcorys,Myrtaceae,Burundi,Africa,1.02,0.62,26,0.83
3140P,Eucalyptus microcorys,Myrtaceae,Burundi,Africa,1,0.6,27,0.81
3210,Eucalyptus microcorys,Myrtaceae,Madagascar,Africa,1.04,0.64,28,0.83
3215,Eucalyptus microcorys,Myrtaceae,Madagascar,Africa,0.93,0.55,26,0.77
3217,Eucalyptus microcorys,Myrtaceae,Madagascar,Africa,1.03,0.65,27,0.83
3213,Eucalyptus muelleriana,Myrtaceae,Madagascar,Africa,0.72,0.49,29,0.59
3214,Eucalyptus muelleriana,Myrtaceae,Madagascar,Africa,0.8,0.51,26,0.66
3091P,Eucalyptus paniculata,Myrtaceae,Burundi,Africa,1.07,0.56,35,0.83
3096P,Eucalyptus paniculata,Myrtaceae,Burundi,Africa,1.05,0.67,29,0.83
3101P,Eucalyptus paniculata,Myrtaceae,Burundi,Africa,1.13,0.64,31,0.89
0660,Eucalyptus pilularis,Myrtaceae,Madagascar,Africa,0.87,0.41,38,0.69
0940,Eucalyptus pilularis,Myrtaceae,Madagascar,Africa,0.76,0.42,38,0.6
1072,Eucalyptus pilularis,Myrtaceae,Madagascar,Africa,0.9,0.54,32,0.72
3212,Eucalyptus pilularis,Myrtaceae,Madagascar,Africa,0.86,0.52,28,0.7
0650,Eucalyptus piperita,Myrtaceae,Madagascar,Africa,0.77,0.34,NA,0.64
0652,Eucalyptus resinifera,Myrtaceae,Madagascar,Africa,0.84,0.48,33,0.67
0946,Eucalyptus resinifera,Myrtaceae,Madagascar,Africa,0.89,0.41,36,0.72
1066,Eucalyptus resinifera,Myrtaceae,Madagascar,Africa,0.89,0.57,29,0.72
3093P,Eucalyptus robusta,Myrtaceae,Burundi,Africa,0.92,0.6,28,0.74
3122P,Eucalyptus robusta,Myrtaceae,Burundi,Africa,0.64,0.52,29,0.52
3155P,Eucalyptus robusta,Myrtaceae,Burundi,Africa,0.57,0.46,32,0.46
0641,Eucalyptus robusta,Myrtaceae,Madagascar,Africa,0.72,0.3,NA,0.6
0927,Eucalyptus robusta,Myrtaceae,Madagascar,Africa,0.72,0.38,NA,0.6
1344,Eucalyptus robusta,Myrtaceae,Madagascar,Africa,0.81,0.37,NA,0.67
1350,Eucalyptus robusta,Myrtaceae,Madagascar,Africa,0.92,0.58,32,0.73
1352,Eucalyptus robusta,Myrtaceae,Madagascar,Africa,0.87,0.4,NA,0.72
1358,Eucalyptus robusta,Myrtaceae,Madagascar,Africa,0.78,0.65,24,0.64
1362,Eucalyptus robusta,Myrtaceae,Madagascar,Africa,0.84,0.61,25,0.69
1369,Eucalyptus robusta,Myrtaceae,Madagascar,Africa,0.9,0.56,26,0.74
3208,Eucalyptus robusta,Myrtaceae,Madagascar,Africa,0.86,0.53,29,0.7
3218,Eucalyptus robusta,Myrtaceae,Madagascar,Africa,0.95,0.62,27,0.77
3098P,Eucalyptus saligna,Myrtaceae,Burundi,Africa,0.58,0.49,27,0.48
3141P,Eucalyptus saligna,Myrtaceae,Burundi,Africa,0.52,0.44,29,0.43
3142P,Eucalyptus saligna,Myrtaceae,Burundi,Africa,0.59,0.46,30,0.48
2856P,Eucalyptus saligna,Myrtaceae,Congo,Africa,0.71,0.48,26,0.59
2857P,Eucalyptus saligna,Myrtaceae,Congo,Africa,0.77,0.54,27,0.63
2858P,Eucalyptus saligna,Myrtaceae,Congo,Africa,0.74,0.52,28,0.61
2860P,Eucalyptus saligna,Myrtaceae,Congo,Africa,0.72,0.46,28,0.6
2862P,Eucalyptus saligna,Myrtaceae,Congo,Africa,0.67,0.48,26,0.56
2863P,Eucalyptus saligna,Myrtaceae,Congo,Africa,0.69,0.48,27,0.57
0635,Eucalyptus saligna,Myrtaceae,Madagascar,Africa,0.95,NA,NA,0.79
1206,Eucalyptus saligna,Myrtaceae,Madagascar,Africa,0.64,0.61,21,0.54
1628,Eucalyptus saligna,Myrtaceae,Uruguay,South-America,0.65,0.53,29,0.53
1641,Eucalyptus saligna,Myrtaceae,Uruguay,South-America,0.64,0.55,28,0.52
1653,Eucalyptus saligna,Myrtaceae,Uruguay,South-America,0.91,0.53,34,0.72
0795,Eucalyptus sp,Myrtaceae,Cameroon,Africa,0.66,0.36,NA,0.55
2846P,Eucalyptus sp,Myrtaceae,Congo,Africa,0.9,0.55,26,0.74
2847P,Eucalyptus sp,Myrtaceae,Congo,Africa,0.89,0.52,24,0.75
2848P,Eucalyptus sp,Myrtaceae,Congo,Africa,0.83,0.5,29,0.68
0659,Eucalyptus sp,Myrtaceae,Madagascar,Africa,1.02,0.23,NA,0.84
0663,Eucalyptus sp,Myrtaceae,Madagascar,Africa,0.81,0.2,NA,0.67
0664,Eucalyptus sp,Myrtaceae,Madagascar,Africa,0.71,0.39,35,0.58
0793,Eucalyptus sp,Myrtaceae,Madagascar,Africa,0.92,0.43,NA,0.76
1147,Eucalyptus sp,Myrtaceae,Madagascar,Africa,0.91,0.28,39,0.75
3120P,Eucalyptus tereticornis,Myrtaceae,Burundi,Africa,0.74,0.49,28,0.61
3144P,Eucalyptus tereticornis,Myrtaceae,Burundi,Africa,0.7,0.49,29,0.57
3162P,Eucalyptus tereticornis,Myrtaceae,Burundi,Africa,0.81,0.54,27,0.66
0636,Eucalyptus tereticornis,Myrtaceae,Madagascar,Africa,0.89,0.43,29,0.74
0666,Eucalyptus tereticornis,Myrtaceae,Madagascar,Africa,0.67,0.31,36,0.55
1621,Eucalyptus tereticornis,Myrtaceae,Uruguay,South-America,0.97,0.57,27,0.79
1629,Eucalyptus tereticornis,Myrtaceae,Uruguay,South-America,0.77,0.53,30,0.62
1640,Eucalyptus tereticornis,Myrtaceae,Uruguay,South-America,0.74,0.53,29,0.6
3181,Eucalyptus tetrodonta,Myrtaceae,Australia,Australia,1.05,NA,NA,0.87
3181A,Eucalyptus tetrodonta,Myrtaceae,Australia,Australia,1.03,NA,NA,0.85
3181B,Eucalyptus tetrodonta,Myrtaceae,Australia,Australia,1.04,NA,NA,0.86
0643,Eucalyptus viminalis,Myrtaceae,Madagascar,Africa,0.91,0.41,33,0.74
0655,Eucalyptus viminalis,Myrtaceae,Madagascar,Africa,0.85,NA,NA,0.7
0208,Eugenia monticola,Myrtaceae,Martinique,Carribean,0.91,0.44,32,0.74
0385,Eugenia sp,Myrtaceae,Comoros,Indian ocean,0.78,0.39,38,0.63
0361,Eugenia sp,Myrtaceae,Madagascar,Africa,0.88,0.46,33,0.71
1061,Eugenia sp,Myrtaceae,Madagascar,Africa,0.87,0.41,35,0.7
1065,Eugenia sp,Myrtaceae,Madagascar,Africa,0.82,0.5,29,0.67
1545,Eugenia sp,Myrtaceae,Madagascar,Africa,0.78,0.39,38,0.63
0480G,Euplassa pinnata,Proteaceae,French Guiana,South-America,0.65,0.52,24,0.54
0574,Euroschinus vieillardii,Anacardiaceae,New Caledonia,Pacific ocean,0.58,0.31,35,0.48
2816,Euxylophora paraensis,Rutaceae,Brazil,South-America,0.81,0.54,21,0.69
3179,Excoecaria parvifolia,Euphorbiaceae,Australia,Australia,1.05,NA,NA,0.87
3180,Excoecaria parvifolia,Euphorbiaceae,Australia,Australia,0.62,NA,NA,0.51
3179A,Excoecaria parvifolia,Euphorbiaceae,Australia,Australia,1.06,NA,NA,0.88
0579,Fagraea berteroana,Gentianaceae,New Caledonia,Pacific ocean,0.66,0.29,30,0.56
0214,Fagus sylvatica,Fagaceae,France,Europe,0.68,0.48,35,0.54
1043,Fagus sylvatica,Fagaceae,France,Europe,0.73,NA,NA,0.6
1078,Fagus sylvatica,Fagaceae,France,Europe,0.71,0.5,34,0.56
1935,Fagus sylvatica,Fagaceae,France,Europe,0.78,0.52,32,0.62
1939,Fagus sylvatica,Fagaceae,France,Europe,0.69,0.47,30,0.56
1944,Fagus sylvatica,Fagaceae,France,Europe,0.67,0.49,30,0.55
1945,Fagus sylvatica,Fagaceae,France,Europe,0.71,0.52,31,0.57
1952,Fagus sylvatica,Fagaceae,France,Europe,0.72,0.51,32,0.58
1955,Fagus sylvatica,Fagaceae,France,Europe,0.73,0.52,33,0.58
1983,Fagus sylvatica,Fagaceae,France,Europe,0.75,0.53,29,0.61
1988,Fagus sylvatica,Fagaceae,France,Europe,0.65,0.37,38,0.52
1990,Fagus sylvatica,Fagaceae,France,Europe,0.76,0.56,31,0.61
1994,Fagus sylvatica,Fagaceae,France,Europe,0.73,0.51,30,0.59
2003,Fagus sylvatica,Fagaceae,France,Europe,0.71,0.49,35,0.56
2008,Fagus sylvatica,Fagaceae,France,Europe,0.68,0.48,32,0.55
2014,Fagus sylvatica,Fagaceae,France,Europe,0.72,0.5,31,0.58
1461,Faidherbia albida,Leguminosae,Senegal,Africa,0.71,0.5,24,0.6
1485,Faidherbia albida,Leguminosae,Senegal,Africa,0.58,0.5,22,0.49
2680,Falcataria moluccana,Leguminosae,French Polynesia,Pacific ocean,0.4,0.34,33,0.33
2864,Falcataria moluccana,Leguminosae,French Polynesia,Pacific ocean,0.5,0.37,30,0.42
2869,Falcataria moluccana,Leguminosae,French Polynesia,Pacific ocean,0.43,0.33,34,0.36
2680A,Falcataria moluccana,Leguminosae,French Polynesia,Pacific ocean,0.42,0.31,35,0.35
0728,Faucherea ambrensis,Sapotaceae,Madagascar,Africa,1.04,0.43,31,0.85
0117,Faucherea laciniata,Sapotaceae,Madagascar,Africa,1.05,0.47,25,0.88
0363,Faucherea parvifolia,Sapotaceae,Madagascar,Africa,0.97,0.58,28,0.79
1502,Faucherea parvifolia,Sapotaceae,Madagascar,Africa,1.02,0.62,23,0.85
1506,Faucherea parvifolia,Sapotaceae,Madagascar,Africa,1.09,0.66,23,0.9
1516,Faucherea parvifolia,Sapotaceae,Madagascar,Africa,1.03,0.57,25,0.85
0544,Faucherea sp,Sapotaceae,Madagascar,Africa,1.04,0.53,25,0.86
1226,Faucherea thouvenotii,Sapotaceae,Madagascar,Africa,1.04,0.57,25,0.86
0400G,Ficus elastica,Moraceae,French Guiana,South-America,0.44,0.39,27,0.37
2667,Ficus insipida,Moraceae,Brazil,South-America,0.42,0.47,27,0.35
0190,Ficus sp,Moraceae,Guadeloupe,Carribean,0.46,0.41,23,0.39
0824,Ficus sp,Moraceae,New Caledonia,Pacific ocean,0.75,0.43,32,0.61
0299,Ficus thonningii,Moraceae,Mali,Africa,0.51,0.41,27,0.43
1321,Fillaeopsis discophora,Leguminosae,Gabon,Africa,0.56,0.35,29,0.47
1424,Fillaeopsis discophora,Leguminosae,Gabon,Africa,0.49,0.37,24,0.42
1426,Fillaeopsis discophora,Leguminosae,Gabon,Africa,0.53,0.38,23,0.45
1427,Fillaeopsis discophora,Leguminosae,Gabon,Africa,0.65,0.57,20,0.55
2039,Fillaeopsis discophora,Leguminosae,Gabon,Africa,0.54,0.42,25,0.46
2042,Fillaeopsis discophora,Leguminosae,Gabon,Africa,0.62,0.43,24,0.53
2045,Fillaeopsis discophora,Leguminosae,Gabon,Africa,0.61,0.43,25,0.51
2046,Fillaeopsis discophora,Leguminosae,Gabon,Africa,0.58,0.39,26,0.49
2143,Fillaeopsis discophora,Leguminosae,Gabon,Africa,0.58,0.41,25,0.49
2144,Fillaeopsis discophora,Leguminosae,Gabon,Africa,0.53,0.39,25,0.45
2155,Fillaeopsis discophora,Leguminosae,Gabon,Africa,0.62,0.46,24,0.52
2161,Fillaeopsis discophora,Leguminosae,Gabon,Africa,0.6,0.44,24,0.51
2162,Fillaeopsis discophora,Leguminosae,Gabon,Africa,0.56,0.44,25,0.47
2167,Fillaeopsis discophora,Leguminosae,Gabon,Africa,0.6,0.42,25,0.51
2734C,Fitzroya cupressoides,Cupressaceae,Chile,South-America,0.48,0.33,26,0.41
0541,Fleroya ledermannii,Rubiaceae,Cameroon,Africa,0.59,0.23,NA,0.49
0827,Fleroya ledermannii,Rubiaceae,Gabon,Africa,0.56,0.25,NA,0.46
1659,Fleroya ledermannii,Rubiaceae,Gabon,Africa,0.55,0.46,26,0.46
0493,Fleroya stipulosa,Rubiaceae,Congo,Africa,0.58,0.41,32,0.48
0005,Fleroya stipulosa,Rubiaceae,Guinea,Africa,0.59,0.47,22,0.5
1718,Fleroya stipulosa,Rubiaceae,Guinea,Africa,0.7,0.44,32,0.57
0247,Flindersia fournieri,Rutaceae,New Caledonia,Pacific ocean,0.65,0.48,30,0.53
0588,Flindersia fournieri,Rutaceae,New Caledonia,Pacific ocean,0.79,0.46,37,0.62
2775,Flindersia fournieri,Rutaceae,New Caledonia,Pacific ocean,0.73,0.52,32,0.58
1787,Flueggea flexuosa,Phyllanthaceae,Wallis and Futuna Islands,Pacific ocean,0.84,0.24,31,0.72
0695,Foetidia clusioides,Lecythidaceae,Madagascar,Africa,0.96,0.59,29,0.77
1491,Foetidia clusioides,Lecythidaceae,Madagascar,Africa,1.08,0.61,28,0.87
1493,Foetidia clusioides,Lecythidaceae,Madagascar,Africa,1,0.54,33,0.79
1501,Foetidia clusioides,Lecythidaceae,Madagascar,Africa,1.03,0.67,26,0.83
1230,Foetidia sp,Lecythidaceae,Madagascar,Africa,0.92,0.68,28,0.73
0153,Fraxinus angustifolia,Oleaceae,Morocco,Africa,0.69,0.37,35,0.56
2136,Fraxinus excelsior,Oleaceae,France,Europe,0.62,0.34,27,0.53
0839,Ganophyllum giganteum,Sapindaceae,Congo,Africa,0.86,0.35,NA,0.71
1543,Garcinia verrucosa,Clusiaceae,Madagascar,Africa,0.85,0.56,30,0.68
1550,Garcinia verrucosa,Clusiaceae,Madagascar,Africa,0.87,0.57,30,0.7
1562,Garcinia verrucosa,Clusiaceae,Madagascar,Africa,0.82,0.53,27,0.67
0246,Gastrolepis austrocaledonica,Stemonuraceae,New Caledonia,Pacific ocean,0.83,0.48,23,0.7
0576,Gastrolepis austrocaledonica,Stemonuraceae,New Caledonia,Pacific ocean,0.71,0.48,19,0.61
1162,Geissois montana,Cunoniaceae,New Caledonia,Pacific ocean,0.64,0.3,36,0.53
0556,Geissois racemosa,Cunoniaceae,New Caledonia,Pacific ocean,0.62,0.36,34,0.51
0568,Geissois racemosa,Cunoniaceae,New Caledonia,Pacific ocean,0.59,0.22,NA,0.49
1156,Geissois racemosa,Cunoniaceae,New Caledonia,Pacific ocean,0.6,0.3,37,0.5
2808,Geissois racemosa,Cunoniaceae,New Caledonia,Pacific ocean,0.68,0.37,27,0.57
2226,Geissois sp,Cunoniaceae,New Caledonia,Pacific ocean,0.59,0.43,24,0.5
1704,Gilbertiodendron brachystegioides,Leguminosae,Gabon,Africa,0.71,0.6,23,0.59
0948,Gilbertiodendron dewevrei,Leguminosae,Cameroon,Africa,0.84,0.52,29,0.68
2124,Gilbertiodendron dewevrei,Leguminosae,Cameroon,Africa,0.84,0.51,26,0.7
0548,Gilbertiodendron dewevrei,Leguminosae,Central African Republic,Africa,0.8,0.51,29,0.65
2044,Gilbertiodendron dewevrei,Leguminosae,Gabon,Africa,0.83,0.58,26,0.68
2049,Gilbertiodendron dewevrei,Leguminosae,Gabon,Africa,0.88,0.54,27,0.72
2053,Gilbertiodendron dewevrei,Leguminosae,Gabon,Africa,0.88,0.55,28,0.72
2054,Gilbertiodendron dewevrei,Leguminosae,Gabon,Africa,0.71,0.5,28,0.58
2145,Gilbertiodendron dewevrei,Leguminosae,Gabon,Africa,0.76,0.49,24,0.64
2149,Gilbertiodendron dewevrei,Leguminosae,Gabon,Africa,0.86,0.56,26,0.71
2168,Gilbertiodendron dewevrei,Leguminosae,Gabon,Africa,0.79,0.52,25,0.66
2169,Gilbertiodendron dewevrei,Leguminosae,Gabon,Africa,0.8,0.54,25,0.66
0356,Gilbertiodendron grandiflorum,Leguminosae,Gabon,Africa,0.65,0.52,36,0.51
1707,Gilbertiodendron klainei,Leguminosae,Gabon,Africa,0.79,0.48,36,0.62
0408,Gilbertiodendron mayombense,Leguminosae,Congo,Africa,0.77,0.42,35,0.62
2013,Gilbertiodendron preussii,Leguminosae,Cote d'Ivoire,Africa,0.8,0.54,25,0.66
2140,Gilbertiodendron preussii,Leguminosae,Cote d'Ivoire,Africa,0.8,0.53,25,0.67
2154,Gilbertiodendron preussii,Leguminosae,Cote d'Ivoire,Africa,0.86,0.55,27,0.7
2214,Gilbertiodendron preussii,Leguminosae,Cote d'Ivoire,Africa,0.79,0.57,24,0.66
2220,Gilbertiodendron preussii,Leguminosae,Cote d'Ivoire,Africa,0.73,0.46,25,0.61
2228,Gilbertiodendron preussii,Leguminosae,Cote d'Ivoire,Africa,0.81,0.63,23,0.67
0553,Gilbertiodendron sp,Leguminosae,Cameroon,Africa,0.77,0.49,27,0.64
0446,Gilbertiodendron splendidum,Leguminosae,Cote d'Ivoire,Africa,0.72,0.43,33,0.58
0119,Gluta tourtour,Anacardiaceae,Madagascar,Africa,0.6,0.29,25,0.52
2735,Glycydendron amazonicum,Euphorbiaceae,French Guiana,South-America,0.77,0.48,25,0.64
2740,Glycydendron amazonicum,Euphorbiaceae,French Guiana,South-America,0.76,0.48,23,0.64
2854,Glycydendron amazonicum,Euphorbiaceae,French Guiana,South-America,0.67,0.45,24,0.57
0092G,Glycydendron amazonicum,Euphorbiaceae,French Guiana,South-America,0.75,0.41,25,0.63
0255G,Glycydendron amazonicum,Euphorbiaceae,French Guiana,South-America,0.64,0.4,29,0.53
0445G,Glycydendron amazonicum,Euphorbiaceae,French Guiana,South-America,0.66,0.42,25,0.56
1422,Gmelina arborea,Lamiaceae,Cote d'Ivoire,Africa,0.52,0.56,NA,0.43
1437,Gmelina arborea,Lamiaceae,Cote d'Ivoire,Africa,0.45,0.35,24,0.38
1453,Gmelina arborea,Lamiaceae,Cote d'Ivoire,Africa,0.48,0.44,20,0.41
2738P,Gmelina arborea,Lamiaceae,Cote d'Ivoire,Africa,0.47,0.36,26,0.4
3103P,Gmelina arborea,Lamiaceae,Mali,Africa,0.49,0.35,22,0.42
3104P,Gmelina arborea,Lamiaceae,Mali,Africa,0.53,0.4,22,0.45
0825,Gmelina lignum-vitreum,Lamiaceae,New Caledonia,Pacific ocean,0.63,0.38,26,0.53
2198,Gmelina lignum-vitreum,Lamiaceae,New Caledonia,Pacific ocean,0.64,0.5,21,0.55
0342G,Gmelina sp,Lamiaceae,French Guiana,South-America,0.51,0.18,NA,0.42
2903C,Gonystylus sp,Thymelaeaceae,Malaysia,Asia,0.67,0.53,28,0.55
2904C,Gonystylus sp,Thymelaeaceae,Malaysia,Asia,0.69,0.54,27,0.57
0484,Gossweilerodendron balsamiferum,Leguminosae,Congo,Africa,0.51,0.23,30,0.44
0633,Gossweilerodendron balsamiferum,Leguminosae,Congo,Africa,0.47,0.23,32,0.4
1811,Gossweilerodendron balsamiferum,Leguminosae,Gabon,Africa,0.53,0.31,25,0.45
1831,Gossweilerodendron balsamiferum,Leguminosae,Gabon,Africa,0.58,0.37,22,0.5
1837,Gossweilerodendron balsamiferum,Leguminosae,Gabon,Africa,0.49,0.33,25,0.42
2456,Goupia glabra,Goupiaceae,Brazil,South-America,0.87,0.53,22,0.74
2940,Goupia glabra,Goupiaceae,Brazil,South-America,0.86,0.58,23,0.72
3022,Goupia glabra,Goupiaceae,Brazil,South-America,0.87,0.53,24,0.73
0041V,Goupia glabra,Goupiaceae,Brazil,South-America,0.88,0.68,31,0.68
0058V,Goupia glabra,Goupiaceae,Brazil,South-America,0.85,0.47,39,0.66
0120V,Goupia glabra,Goupiaceae,Brazil,South-America,0.83,0.53,26,0.69
0125V,Goupia glabra,Goupiaceae,Brazil,South-America,0.81,0.53,29,0.66
0080,Goupia glabra,Goupiaceae,French Guiana,South-America,0.87,0.56,23,0.73
0349,Goupia glabra,Goupiaceae,French Guiana,South-America,0.81,0.53,26,0.67
0700,Goupia glabra,Goupiaceae,French Guiana,South-America,0.86,0.53,26,0.71
1832,Goupia glabra,Goupiaceae,French Guiana,South-America,0.81,0.58,22,0.68
1840,Goupia glabra,Goupiaceae,French Guiana,South-America,0.82,0.58,18,0.71
1844,Goupia glabra,Goupiaceae,French Guiana,South-America,0.87,0.64,22,0.73
0293G,Goupia glabra,Goupiaceae,French Guiana,South-America,0.8,0.46,33,0.65
0366G,Goupia glabra,Goupiaceae,French Guiana,South-America,0.89,0.54,28,0.73
0372G,Goupia glabra,Goupiaceae,French Guiana,South-America,0.81,0.59,25,0.67
1943,Greenwayodendron suaveolens,Annonaceae,Cameroon,Africa,0.86,0.56,25,0.71
2627,Grevillea robusta,Proteaceae,Burundi,Africa,0.57,0.37,27,0.48
2628,Grevillea robusta,Proteaceae,Burundi,Africa,0.65,0.41,28,0.54
2629,Grevillea robusta,Proteaceae,Burundi,Africa,0.57,0.41,26,0.48
2630,Grevillea robusta,Proteaceae,Burundi,Africa,0.63,0.36,25,0.54
2631,Grevillea robusta,Proteaceae,Burundi,Africa,0.71,0.43,26,0.6
2632,Grevillea robusta,Proteaceae,Burundi,Africa,0.63,0.35,25,0.54
2633,Grevillea robusta,Proteaceae,Burundi,Africa,0.62,0.27,28,0.53
2634,Grevillea robusta,Proteaceae,Burundi,Africa,0.56,0.38,27,0.47
2627A,Grevillea robusta,Proteaceae,Burundi,Africa,0.56,0.4,24,0.48
2628A,Grevillea robusta,Proteaceae,Burundi,Africa,0.65,0.45,26,0.54
2629A,Grevillea robusta,Proteaceae,Burundi,Africa,0.59,0.36,25,0.5
2631A,Grevillea robusta,Proteaceae,Burundi,Africa,0.7,0.44,25,0.59
2632A,Grevillea robusta,Proteaceae,Burundi,Africa,0.63,0.44,25,0.53
2633A,Grevillea robusta,Proteaceae,Burundi,Africa,0.58,0.35,26,0.49
0219,Grewia oligoneura,Malvaceae,Cameroon,Africa,0.47,0.31,30,0.4
0646,Guarea cedrata,Meliaceae,Cote d'Ivoire,Africa,0.66,0.32,36,0.54
1154,Guarea cedrata,Meliaceae,Cote d'Ivoire,Africa,0.63,0.35,31,0.53
2269,Guarea cedrata,Meliaceae,Cote d'Ivoire,Africa,0.61,0.4,27,0.51
2267,Guarea gomma,Meliaceae,French Guiana,South-America,0.69,0.5,28,0.57
0020V,Guarea guidonia,Meliaceae,Brazil,South-America,0.91,0.61,29,0.73
2261,Guarea macrophylla,Meliaceae,French Guiana,South-America,0.96,0.65,28,0.77
2208,Guarea macrophylla,Meliaceae,French Guiana,South-America,0.93,0.63,31,0.73
0146,Guarea thompsonii,Meliaceae,Cote d'Ivoire,Africa,0.66,0.42,25,0.56
0431,Guarea thompsonii,Meliaceae,Cote d'Ivoire,Africa,0.69,0.44,26,0.58
1140,Guibourtia arnoldiana,Leguminosae,Congo,Africa,0.75,0.44,24,0.63
1237,Guibourtia arnoldiana,Leguminosae,Congo,Africa,0.85,0.54,27,0.7
1243,Guibourtia arnoldiana,Leguminosae,Congo,Africa,0.77,0.43,29,0.64
0972,Guibourtia demeusei,Leguminosae,Central African Republic,Africa,0.92,0.65,22,0.77
1313,Guibourtia demeusei,Leguminosae,Gabon,Africa,1.14,0.69,24,0.93
1326,Guibourtia demeusei,Leguminosae,Gabon,Africa,1.15,0.68,23,0.95
0426,Guibourtia ehie,Leguminosae,Cote d'Ivoire,Africa,0.73,0.33,28,0.62
2595,Guibourtia ehie,Leguminosae,Cote d'Ivoire,Africa,0.82,0.52,23,0.69
1030,Guibourtia ehie,Leguminosae,Gabon,Africa,0.85,0.52,23,0.72
1246,Guibourtia ehie,Leguminosae,Gabon,Africa,0.76,0.6,20,0.65
1252,Guibourtia ehie,Leguminosae,Gabon,Africa,0.81,0.42,30,0.67
1257,Guibourtia ehie,Leguminosae,Gabon,Africa,0.85,0.46,27,0.71
1288,Guibourtia ehie,Leguminosae,Gabon,Africa,0.88,0.44,28,0.73
1293,Guibourtia ehie,Leguminosae,Gabon,Africa,0.9,0.44,23,0.76
1298,Guibourtia ehie,Leguminosae,Gabon,Africa,0.84,0.68,20,0.71
1299,Guibourtia ehie,Leguminosae,Gabon,Africa,0.78,0.57,22,0.66
0104,Guibourtia pellegriniana,Leguminosae,Gabon,Africa,0.93,0.45,24,0.79
0107,Guibourtia pellegriniana,Leguminosae,Gabon,Africa,0.94,0.48,23,0.79
1195,Guibourtia sp,Leguminosae,Gabon,Africa,0.87,0.47,23,0.74
1202,Guibourtia sp,Leguminosae,Gabon,Africa,0.91,0.65,20,0.77
1207,Guibourtia sp,Leguminosae,Gabon,Africa,0.87,0.59,16,0.76
1209,Guibourtia sp,Leguminosae,Gabon,Africa,0.82,0.49,25,0.69
1216,Guibourtia sp,Leguminosae,Gabon,Africa,0.75,0.4,23,0.64
0549,Guibourtia tessmannii,Leguminosae,Cameroon,Africa,0.86,0.49,26,0.72
0964,Guibourtia tessmannii,Leguminosae,Gabon,Africa,0.91,0.44,34,0.73
2263,Gymnostemon zaizou,Simaroubaceae,Cote d'Ivoire,Africa,0.36,0.37,32,0.3
2265,Gymnostemon zaizou,Simaroubaceae,Cote d'Ivoire,Africa,0.4,0.33,29,0.34
2268,Gymnostemon zaizou,Simaroubaceae,Cote d'Ivoire,Africa,0.42,0.34,31,0.35
2809,Gymnostoma nodiflorum,Casuarinaceae,New Caledonia,Pacific ocean,1.21,0.69,27,0.97
2782,Gyrocarpus americanus,Hernandiaceae,New Caledonia,Pacific ocean,0.24,0.23,35,0.2
0386,Gyrostipula comorensis,Rubiaceae,Comoros,Indian ocean,0.85,0.61,32,0.67
1584,Gyrostipula foveolata,Rubiaceae,Madagascar,Africa,0.82,0.49,33,0.66
1594,Handroanthus heptaphyllus,Bignoniaceae,Paraguay,South-America,0.88,0.48,24,0.74
2827,Handroanthus heptaphyllus,Bignoniaceae,Paraguay,South-America,0.98,0.56,21,0.83
2887C,Handroanthus heptaphyllus,Bignoniaceae,Paraguay,South-America,0.94,0.53,19,0.81
0052V,Handroanthus serratifolius,Bignoniaceae,Brazil,South-America,1.16,0.73,20,0.98
0233,Handroanthus serratifolius,Bignoniaceae,French Guiana,South-America,1.18,0.7,19,1
0001G,Handroanthus serratifolius,Bignoniaceae,French Guiana,South-America,1.02,0.62,23,0.85
0126G,Handroanthus serratifolius,Bignoniaceae,French Guiana,South-America,1.11,0.65,24,0.91
0204G,Handroanthus serratifolius,Bignoniaceae,French Guiana,South-America,1.16,0.57,20,0.99
0267G,Handroanthus serratifolius,Bignoniaceae,French Guiana,South-America,1.14,0.62,22,0.95
0352G,Handroanthus serratifolius,Bignoniaceae,French Guiana,South-America,1.03,0.37,34,0.84
1204,Haplormosia monophylla,Leguminosae,Gabon,Africa,0.8,0.56,21,0.68
0116,Hazomalania voyronii,Hernandiaceae,Madagascar,Africa,0.43,0.36,25,0.37
0691,Hazomalania voyronii,Hernandiaceae,Madagascar,Africa,0.38,0.23,34,0.32
0558,Hernandia cordigera,Hernandiaceae,New Caledonia,Pacific ocean,0.44,NA,NA,0.36
2148,Hernandia cordigera,Hernandiaceae,New Caledonia,Pacific ocean,0.32,0.33,27,0.27
2152,Hernandia cordigera,Hernandiaceae,New Caledonia,Pacific ocean,0.37,0.37,26,0.31
2201,Hernandia cordigera,Hernandiaceae,New Caledonia,Pacific ocean,0.39,0.34,32,0.32
2776,Hernandia cordigera,Hernandiaceae,New Caledonia,Pacific ocean,0.42,0.36,29,0.35
2779,Hernandia cordigera,Hernandiaceae,New Caledonia,Pacific ocean,0.46,0.43,31,0.38
2924,Hevea brasiliensis,Euphorbiaceae,Cameroon,Africa,0.66,0.4,24,0.56
2276,Hevea brasiliensis,Euphorbiaceae,Cote d'Ivoire,Africa,0.58,0.38,23,0.5
2278,Hevea brasiliensis,Euphorbiaceae,Cote d'Ivoire,Africa,0.58,0.31,24,0.5
2279,Hevea brasiliensis,Euphorbiaceae,Cote d'Ivoire,Africa,0.67,0.38,24,0.57
2909,Hevea sp,Euphorbiaceae,China,Asia,0.7,0.36,25,0.6
2884C,Hevea sp,Euphorbiaceae,Malaysia,Asia,0.72,0.41,24,0.61
0290,Hexalobus crispiflorus,Annonaceae,Cameroon,Africa,0.55,0.41,25,0.46
0423,Hexalobus crispiflorus,Annonaceae,Cote d'Ivoire,Africa,0.54,0.28,NA,0.45
0868,Hibiscus lasiococcus,Malvaceae,Madagascar,Africa,0.45,0.29,31,0.38
1336,Hibiscus lasiococcus,Malvaceae,Madagascar,Africa,0.38,0.51,NA,0.31
1372,Hibiscus lasiococcus,Malvaceae,Madagascar,Africa,0.38,0.25,32,0.32
2681,Hibiscus tilliaceus,Malvaceae,French Polynesia,Pacific ocean,0.53,0.42,23,0.45
2683,Hibiscus tilliaceus,Malvaceae,French Polynesia,Pacific ocean,0.53,0.4,25,0.45
2865,Hibiscus tilliaceus,Malvaceae,French Polynesia,Pacific ocean,0.63,0.41,23,0.54
2866,Hibiscus tilliaceus,Malvaceae,French Polynesia,Pacific ocean,0.52,0.38,24,0.44
2867,Hibiscus tilliaceus,Malvaceae,French Polynesia,Pacific ocean,0.5,0.36,23,0.43
1145,Holoptelea grandis,Ulmaceae,Cameroon,Africa,0.61,0.54,25,0.51
1395,Holoptelea grandis,Ulmaceae,Congo,Africa,0.71,0.41,27,0.59
2123,Holoptelea grandis,Ulmaceae,Cote d'Ivoire,Africa,0.64,0.46,26,0.53
0452,Homalium le-testui,Salicaceae,Cote d'Ivoire,Africa,0.87,0.47,38,0.68
0192,Homalium racemosum,Salicaceae,Guadeloupe,Carribean,0.74,0.46,24,0.62
0092,Hopea odorata,Dipterocarpaceae,Cambodia,Asia,0.75,0.42,18,0.65
1820,Hopea sangal,Dipterocarpaceae,Indonesia,Asia,0.57,0.43,26,0.48
0716,Humbertia madagascariensis,Convolvulaceae,Madagascar,Africa,1.27,0.55,22,1.07
1229,Humbertia madagascariensis,Convolvulaceae,Madagascar,Africa,1.28,0.67,21,1.07
2585,Humiria balsamifera,Humiriaceae,French Guiana,South-America,0.98,0.62,27,0.79
0100G,Humiria balsamifera,Humiriaceae,French Guiana,South-America,0.91,0.54,34,0.72
3129,Hura crepitans,Euphorbiaceae,Brazil,South-America,0.43,0.31,27,0.37
3253,Hura crepitans,Euphorbiaceae,Brazil,South-America,0.47,0.34,27,0.4
0115V,Hura crepitans,Euphorbiaceae,Brazil,South-America,0.37,0.29,28,0.32
0132V,Hura crepitans,Euphorbiaceae,Brazil,South-America,0.34,0.25,29,0.29
0133V,Hura crepitans,Euphorbiaceae,Brazil,South-America,0.32,0.27,27,0.27
0143V,Hura crepitans,Euphorbiaceae,Brazil,South-America,0.37,0.29,26,0.32
0146V,Hura crepitans,Euphorbiaceae,Brazil,South-America,0.44,0.37,21,0.38
0082,Hura crepitans,Euphorbiaceae,French Guiana,South-America,0.42,0.43,21,0.36
2513,Hura crepitans,Euphorbiaceae,French Guiana,South-America,0.57,0.39,24,0.49
2517,Hura crepitans,Euphorbiaceae,French Guiana,South-America,0.5,0.34,27,0.42
0048G,Hura crepitans,Euphorbiaceae,French Guiana,South-America,0.5,0.36,28,0.42
0049G,Hura crepitans,Euphorbiaceae,French Guiana,South-America,0.52,0.34,27,0.44
0050G,Hura crepitans,Euphorbiaceae,French Guiana,South-America,0.52,0.38,27,0.44
0051G,Hura crepitans,Euphorbiaceae,French Guiana,South-America,0.59,0.35,25,0.5
0123G,Hura crepitans,Euphorbiaceae,French Guiana,South-America,0.47,0.32,34,0.39
0363G,Hura crepitans,Euphorbiaceae,French Guiana,South-America,0.36,0.3,31,0.3
1041,Hylodendron gabunense,Leguminosae,Gabon,Africa,0.89,0.37,37,0.72
0064V,Hymenaea courbaril,Leguminosae,Brazil,South-America,1.09,0.4,21,0.94
1465,Hymenaea courbaril,Leguminosae,French Guiana,South-America,0.8,0.51,25,0.67
1596,Hymenaea courbaril,Leguminosae,French Guiana,South-America,0.89,0.4,19,0.77
1639,Hymenaea courbaril,Leguminosae,French Guiana,South-America,0.79,0.54,20,0.67
2238,Hymenaea courbaril,Leguminosae,French Guiana,South-America,0.97,0.54,20,0.83
2240,Hymenaea courbaril,Leguminosae,French Guiana,South-America,0.86,0.57,24,0.72
2243,Hymenaea courbaril,Leguminosae,French Guiana,South-America,0.78,0.53,23,0.66
0135G,Hymenaea courbaril,Leguminosae,French Guiana,South-America,0.87,0.42,24,0.74
0196G,Hymenaea courbaril,Leguminosae,French Guiana,South-America,0.84,0.39,26,0.71
0365G,Hymenaea courbaril,Leguminosae,French Guiana,South-America,0.87,0.4,21,0.75
0171,Hymenaea courbaril,Leguminosae,Guadeloupe,Carribean,0.92,0.38,22,0.79
2802,Hymenaea courbaril,Leguminosae,Guadeloupe,Carribean,0.87,0.55,21,0.74
2802A,Hymenaea courbaril,Leguminosae,Guadeloupe,Carribean,0.87,0.53,20,0.74
3148,Hymenaea courbaril,Leguminosae,Martinique,Carribean,0.84,0.51,27,0.69
3149,Hymenaea courbaril,Leguminosae,Martinique,Carribean,0.85,0.48,27,0.7
3152,Hymenaea courbaril,Leguminosae,Martinique,Carribean,0.78,0.5,25,0.65
3154,Hymenaea courbaril,Leguminosae,Martinique,Carribean,0.83,0.5,28,0.68
3157,Hymenaea courbaril,Leguminosae,Martinique,Carribean,0.83,0.48,27,0.69
2930,Hymenaea intermedia,Leguminosae,Brazil,South-America,1.01,0.65,21,0.85
2973,Hymenaea intermedia,Leguminosae,Brazil,South-America,1.07,0.64,22,0.89
0096V,Hymenaea intermedia,Leguminosae,Brazil,South-America,1.09,0.59,20,0.93
0111V,Hymenaea intermedia,Leguminosae,Brazil,South-America,1.04,0.52,23,0.88
2901,Hymenaea parvifolia,Leguminosae,Brazil,South-America,1.1,0.64,18,0.94
3024,Hymenaea parvifolia,Leguminosae,Brazil,South-America,1.13,0.62,21,0.95
0091V,Hymenaea parvifolia,Leguminosae,Brazil,South-America,1.08,0.6,20,0.92
0230V,Hymenaea parvifolia,Leguminosae,Brazil,South-America,1.06,0.56,26,0.87
2954,Hymenaea sp,Leguminosae,Brazil,South-America,1.15,0.51,18,1
0122G,Hymenaea sp,Leguminosae,French Guiana,South-America,0.9,0.41,24,0.76
2668,Hymenolobium excelsum,Leguminosae,Brazil,South-America,0.64,0.47,23,0.54
2672,Hymenolobium excelsum,Leguminosae,Brazil,South-America,0.68,0.53,25,0.57
3029,Hymenolobium excelsum,Leguminosae,Brazil,South-America,0.77,0.54,24,0.64
0090V,Hymenolobium excelsum,Leguminosae,Brazil,South-America,0.75,0.49,25,0.63
0136V,Hymenolobium excelsum,Leguminosae,Brazil,South-America,0.83,0.57,23,0.69
0225V,Hymenolobium excelsum,Leguminosae,Brazil,South-America,0.85,0.6,25,0.7
2609,Hymenolobium petraeum,Leguminosae,Brazil,South-America,0.78,0.52,24,0.65
0071V,Hymenolobium sericeum,Leguminosae,Brazil,South-America,0.84,0.72,26,0.67
0223V,Hymenolobium sericeum,Leguminosae,Brazil,South-America,0.83,0.58,29,0.67
0003V,Hymenolobium sp,Leguminosae,Brazil,South-America,0.81,0.6,25,0.67
0009V,Hymenolobium sp,Leguminosae,Brazil,South-America,0.84,0.6,23,0.7
0059V,Hymenolobium sp,Leguminosae,Brazil,South-America,0.9,0.61,26,0.73
0106V,Hymenolobium sp,Leguminosae,Brazil,South-America,0.82,0.51,27,0.68
1511,Hymenolobium sp,Leguminosae,French Guiana,South-America,0.68,0.42,21,0.58
3245,Hymenolobium sp,Leguminosae,French Guiana,South-America,0.83,0.6,25,0.68
0300G,Hymenolobium sp,Leguminosae,French Guiana,South-America,0.71,0.43,29,0.59
1039,Hymenostegia pellegrinii,Leguminosae,Gabon,Africa,0.99,0.39,36,0.8
0243,Ilex casiquiarensis,Aquifoliaceae,French Guiana,South-America,0.63,0.46,28,0.52
0587,Ilex sebertii,Aquifoliaceae,New Caledonia,Pacific ocean,0.85,0.53,28,0.69
0189,Ilex sideroxyloides,Aquifoliaceae,Guadeloupe,Carribean,0.76,0.45,30,0.62
2655C,Inga alba,Leguminosae,Brazil,South-America,0.67,0.44,25,0.56
0012G,Inga alba,Leguminosae,French Guiana,South-America,0.59,0.42,32,0.48
0067G,Inga alba,Leguminosae,French Guiana,South-America,0.72,0.43,29,0.6
0397G,Inga capitata,Leguminosae,French Guiana,South-America,0.83,0.58,29,0.67
0181,Inga ingoides,Leguminosae,Guadeloupe,Carribean,0.66,0.43,25,0.56
2673,Inga sp,Leguminosae,Brazil,South-America,0.68,0.48,27,0.56
0017G,Inga sp,Leguminosae,French Guiana,South-America,0.98,0.59,29,0.79
0261G,Inga sp,Leguminosae,French Guiana,South-America,0.87,0.62,31,0.69
0382,Inga vera,Leguminosae,Guadeloupe,Carribean,0.57,0.45,18,0.5
0017,Intsia bijuga,Leguminosae,Madagascar,Africa,0.79,0.35,23,0.68
0539,Intsia bijuga,Leguminosae,Madagascar,Africa,0.82,0.31,30,0.69
0545,Intsia bijuga,Leguminosae,Madagascar,Africa,0.84,0.43,23,0.71
0563,Intsia bijuga,Leguminosae,New Caledonia,Pacific ocean,0.92,0.3,27,0.78
1860,Intsia bijuga,Leguminosae,New Caledonia,Pacific ocean,0.87,0.32,24,0.75
2146,Intsia bijuga,Leguminosae,New Caledonia,Pacific ocean,0.86,0.32,22,0.74
2147,Intsia bijuga,Leguminosae,New Caledonia,Pacific ocean,0.84,0.29,21,0.73
2151,Intsia bijuga,Leguminosae,New Caledonia,Pacific ocean,0.79,0.39,21,0.68
1934,Intsia palembanica,Leguminosae,Malaysia,Asia,0.79,0.34,25,0.67
2766,Intsia palembanica,Leguminosae,Papua New Guinea,Asia,0.81,0.44,22,0.69
2783,Intsia palembanica,Leguminosae,Papua New Guinea,Asia,0.75,0.39,22,0.64
1153,Irvingia gabonensis,Irvingiaceae,Cameroon,Africa,0.94,0.64,28,0.75
0450,Irvingia gabonensis,Irvingiaceae,Cote d'Ivoire,Africa,0.91,0.61,28,0.73
0478,Irvingia grandifolia,Irvingiaceae,Congo,Africa,0.92,0.5,28,0.76
0485,Irvingia grandifolia,Irvingiaceae,Congo,Africa,0.9,0.55,29,0.73
0500,Irvingia grandifolia,Irvingiaceae,Congo,Africa,0.93,0.62,30,0.74
2217,Iryanthera sagotiana,Myristicaceae,French Guiana,South-America,0.75,0.52,32,0.6
2221,Iryanthera sagotiana,Myristicaceae,French Guiana,South-America,0.74,0.53,32,0.59
2254,Iryanthera sagotiana,Myristicaceae,French Guiana,South-America,0.81,0.55,33,0.64
0010G,Iryanthera sagotiana,Myristicaceae,French Guiana,South-America,0.88,0.56,27,0.72
0010Z,Iryanthera sagotiana,Myristicaceae,French Guiana,South-America,0.84,0.46,38,0.66
0121G,Iryanthera sagotiana,Myristicaceae,French Guiana,South-America,0.74,0.42,35,0.6
1160G,Iryanthera sagotiana,Myristicaceae,French Guiana,South-America,0.74,0.39,39,0.59
1241G,Iryanthera sagotiana,Myristicaceae,French Guiana,South-America,0.77,0.42,36,0.62
0466G,Iryanthera sp,Myristicaceae,French Guiana,South-America,0.77,0.46,35,0.61
0473G,Iryanthera sp,Myristicaceae,French Guiana,South-America,0.73,0.46,35,0.58
0474G,Iryanthera sp,Myristicaceae,French Guiana,South-America,0.69,0.47,36,0.55
0475G,Iryanthera sp,Myristicaceae,French Guiana,South-America,0.78,0.52,33,0.62
0476G,Iryanthera sp,Myristicaceae,French Guiana,South-America,0.74,0.48,32,0.6
0004V,Iryanthera tricornis,Myristicaceae,Brazil,South-America,0.84,0.58,24,0.7
0012V,Iryanthera tricornis,Myristicaceae,Brazil,South-America,0.83,0.58,25,0.69
0014V,Iryanthera tricornis,Myristicaceae,Brazil,South-America,0.92,0.61,25,0.76
0018V,Iryanthera tricornis,Myristicaceae,Brazil,South-America,0.93,0.59,24,0.77
0061V,Iryanthera tricornis,Myristicaceae,Brazil,South-America,0.86,0.55,29,0.7
0680,Isoberlinia doka,Leguminosae,Burkina Faso,Africa,0.7,0.45,26,0.59
0009,Isoberlinia doka,Leguminosae,Guinea,Africa,0.77,0.49,28,0.63
2057,Isoberlinia doka,Leguminosae,Mali,Africa,0.74,0.45,26,0.62
2059,Isoberlinia doka,Leguminosae,Mali,Africa,0.62,0.33,28,0.52
2067,Isoberlinia doka,Leguminosae,Mali,Africa,0.78,0.44,27,0.65
2900,Jacaranda copaia,Bignoniaceae,Brazil,South-America,0.37,0.46,32,0.3
2911,Jacaranda copaia,Bignoniaceae,Brazil,South-America,0.41,0.5,27,0.34
2921,Jacaranda copaia,Bignoniaceae,Brazil,South-America,0.39,0.47,30,0.32
2999,Jacaranda copaia,Bignoniaceae,Brazil,South-America,0.37,0.46,29,0.3
3130,Jacaranda copaia,Bignoniaceae,Brazil,South-America,0.42,0.37,35,0.34
0057V,Jacaranda copaia,Bignoniaceae,Brazil,South-America,0.42,0.48,30,0.34
0063V,Jacaranda copaia,Bignoniaceae,Brazil,South-America,0.42,0.49,27,0.35
0101V,Jacaranda copaia,Bignoniaceae,Brazil,South-America,0.43,0.55,27,0.35
0130V,Jacaranda copaia,Bignoniaceae,Brazil,South-America,0.37,0.39,28,0.31
0134V,Jacaranda copaia,Bignoniaceae,Brazil,South-America,0.43,0.49,33,0.34
1396,Jacaranda copaia,Bignoniaceae,French Guiana,South-America,0.43,0.47,37,0.34
1615,Jacaranda copaia,Bignoniaceae,French Guiana,South-America,0.54,0.58,25,0.45
1619,Jacaranda copaia,Bignoniaceae,French Guiana,South-America,0.46,0.49,29,0.38
1622,Jacaranda copaia,Bignoniaceae,French Guiana,South-America,0.46,0.42,27,0.38
3177,Jacaranda copaia,Bignoniaceae,French Guiana,South-America,0.45,0.55,29,0.36
0068G,Jacaranda copaia,Bignoniaceae,French Guiana,South-America,0.49,0.54,33,0.39
0356G,Jacaranda copaia,Bignoniaceae,French Guiana,South-America,0.39,0.37,NA,0.32
0465G,Jacaranda copaia,Bignoniaceae,French Guiana,South-America,0.45,0.39,41,0.36
0258,Jacaranda sp,Bignoniaceae,Viet Nam,Asia,0.74,0.56,21,0.63
0850,Juglans regia,Juglandaceae,France,Europe,0.49,0.2,NA,0.41
0851,Juglans regia,Juglandaceae,Morocco,Africa,0.65,0.22,NA,0.54
0697,Julbernardia pellegriniana,Leguminosae,Cameroon,Africa,0.68,0.37,34,0.56
1198,Julbernardia pellegriniana,Leguminosae,Gabon,Africa,0.78,0.57,24,0.65
1238,Julbernardia pellegriniana,Leguminosae,Gabon,Africa,0.86,0.54,25,0.71
1267,Julbernardia pellegriniana,Leguminosae,Gabon,Africa,0.82,0.55,22,0.69
1275,Julbernardia pellegriniana,Leguminosae,Gabon,Africa,0.71,0.42,29,0.59
1276,Julbernardia pellegriniana,Leguminosae,Gabon,Africa,0.87,0.5,27,0.72
1429,Julbernardia pellegriniana,Leguminosae,Gabon,Africa,0.81,0.59,23,0.68
2023,Julbernardia pellegriniana,Leguminosae,Gabon,Africa,0.82,0.42,33,0.67
2029,Julbernardia pellegriniana,Leguminosae,Gabon,Africa,0.77,0.51,28,0.63
2032,Julbernardia pellegriniana,Leguminosae,Gabon,Africa,0.78,0.53,28,0.64
2037,Julbernardia pellegriniana,Leguminosae,Gabon,Africa,0.85,0.6,27,0.69
2040,Julbernardia pellegriniana,Leguminosae,Gabon,Africa,0.79,0.49,25,0.66
2048,Julbernardia pellegriniana,Leguminosae,Gabon,Africa,0.68,0.5,27,0.56
2050,Julbernardia pellegriniana,Leguminosae,Gabon,Africa,0.71,0.5,24,0.6
2051,Julbernardia pellegriniana,Leguminosae,Gabon,Africa,0.85,0.56,27,0.7
2164,Julbernardia pellegriniana,Leguminosae,Gabon,Africa,0.78,0.55,26,0.64
2166,Julbernardia pellegriniana,Leguminosae,Gabon,Africa,0.74,0.51,26,0.61
2172,Julbernardia pellegriniana,Leguminosae,Gabon,Africa,0.69,0.51,24,0.58
2181,Julbernardia pellegriniana,Leguminosae,Gabon,Africa,0.71,0.54,26,0.59
0684,Julbernardia seretii,Leguminosae,Cameroon,Africa,0.83,0.5,28,0.68
0762,Julbernardia seretii,Leguminosae,Cameroon,Africa,0.64,0.39,31,0.53
0151,Juniperus oxycedrus,Cupressaceae,Morocco,Africa,0.72,0.39,27,0.61
0144,Juniperus thurifera,Cupressaceae,Morocco,Africa,0.58,0.35,25,0.49
1163,Kermadecia sinuata,Proteaceae,New Caledonia,Pacific ocean,0.54,0.36,NA,0.45
1816,Kermadecia sinuata,Proteaceae,New Caledonia,Pacific ocean,0.51,0.39,29,0.43
1821,Kermadecia sinuata,Proteaceae,New Caledonia,Pacific ocean,0.53,0.38,30,0.44
0608,Keteleeria evelyniana,Pinaceae,Viet Nam,Asia,0.41,NA,NA,0.34
0032,Khaya anthotheca,Meliaceae,Cote d'Ivoire,Africa,0.61,0.31,34,0.51
0064,Khaya anthotheca,Meliaceae,Cote d'Ivoire,Africa,0.64,0.33,32,0.53
0892,Khaya anthotheca,Meliaceae,Cote d'Ivoire,Africa,0.57,0.47,24,0.48
0201,Khaya grandifoliola,Meliaceae,Cote d'Ivoire,Africa,0.73,0.36,26,0.62
0673,Khaya grandifoliola,Meliaceae,Cote d'Ivoire,Africa,0.62,0.36,28,0.52
