Repository: ghislainv/wood-density-Cirad

# wood-density-Cirad

The `wood-density-Cirad` GitHub repository includes the R script, data and results associated to the following scientific article:

**Vieilledent G., F. J. Fischer, J. Chave, D. Guibal, P. Langbour and J. Gérard.** New formula and conversion factor to compute tree species basic wood density from a global wood technology database. in review.

## Summary

1. Basic wood density is an important ecological trait for the study of woody plants. It is important to characterize species performance and fitness in community ecology, and to compute tree and forest biomass in carbon cycle studies.

File: Cirad-wood-density-database.csv (part 5 of 8)
Code,Taxa,Family,Country,Continent,D12,R,S,Db
0705,Khaya grandifoliola,Meliaceae,Cote d'Ivoire,Africa,0.65,0.37,30,0.54
0706,Khaya grandifoliola,Meliaceae,Cote d'Ivoire,Africa,0.67,0.34,31,0.56
0730,Khaya grandifoliola,Meliaceae,Guinea,Africa,0.62,0.35,29,0.52
0157,Khaya ivorensis,Meliaceae,Cameroon,Africa,0.49,0.39,27,0.41
0158,Khaya ivorensis,Meliaceae,Cameroon,Africa,0.52,0.37,24,0.44
0021,Khaya ivorensis,Meliaceae,Cote d'Ivoire,Africa,0.57,0.38,25,0.48
0025,Khaya ivorensis,Meliaceae,Cote d'Ivoire,Africa,0.5,0.34,31,0.42
0099,Khaya ivorensis,Meliaceae,Cote d'Ivoire,Africa,0.46,0.37,24,0.39
0100,Khaya ivorensis,Meliaceae,Cote d'Ivoire,Africa,0.55,0.35,25,0.47
1475,Khaya ivorensis,Meliaceae,Cote d'Ivoire,Africa,0.46,0.26,32,0.39
1497,Khaya ivorensis,Meliaceae,Cote d'Ivoire,Africa,0.49,0.33,29,0.41
1500,Khaya ivorensis,Meliaceae,Cote d'Ivoire,Africa,0.58,0.41,24,0.49
0037,Khaya ivorensis,Meliaceae,Gabon,Africa,0.5,0.32,30,0.42
0115,Khaya ivorensis,Meliaceae,Gabon,Africa,0.51,0.35,32,0.42
0614,Khaya senegalensis,Meliaceae,Benin,Africa,0.73,0.32,30,0.61
0647,Khaya senegalensis,Meliaceae,Burkina Faso,Africa,0.77,0.28,26,0.66
0679,Khaya senegalensis,Meliaceae,Burkina Faso,Africa,0.81,0.42,26,0.68
0681,Khaya senegalensis,Meliaceae,Burkina Faso,Africa,0.83,0.39,23,0.71
0674,Khaya senegalensis,Meliaceae,Cote d'Ivoire,Africa,0.82,0.31,30,0.69
0278G,Khaya senegalensis,Meliaceae,French Guiana,South-America,0.62,0.33,27,0.53
0288G,Khaya senegalensis,Meliaceae,French Guiana,South-America,0.69,0.43,26,0.58
0002,Khaya senegalensis,Meliaceae,Guinea,Africa,0.71,0.36,28,0.6
0604,Khaya senegalensis,Meliaceae,Senegal,Africa,0.81,NA,NA,0.67
0627,Khaya senegalensis,Meliaceae,Senegal,Africa,0.69,0.37,24,0.59
0698,Khaya senegalensis,Meliaceae,Senegal,Africa,0.79,0.47,24,0.67
0699,Khaya senegalensis,Meliaceae,Senegal,Africa,0.71,0.41,25,0.6
0723,Khaya senegalensis,Meliaceae,Senegal,Africa,0.9,0.38,32,0.74
0309,Khaya sp,Meliaceae,Comoros,Indian ocean,0.56,0.41,27,0.47
0310,Khaya sp,Meliaceae,Comoros,Indian ocean,0.6,0.41,32,0.49
0410,Klainedoxa gabonensis,Irvingiaceae,Cameroon,Africa,1.08,0.61,27,0.88
0449,Klainedoxa gabonensis,Irvingiaceae,Cote d'Ivoire,Africa,0.99,0.74,24,0.81
1196,Klainedoxa gabonensis,Irvingiaceae,Gabon,Africa,1.01,0.65,22,0.84
1282,Klainedoxa gabonensis,Irvingiaceae,Gabon,Africa,1.05,0.52,31,0.84
1311,Klainedoxa gabonensis,Irvingiaceae,Gabon,Africa,1.11,0.63,27,0.9
0071,Klainedoxa gabonensis,Irvingiaceae,Gabon,Africa,1.09,0.75,17,0.94
0746,Labourdonnaisia calophylloides,Sapotaceae,Reunion,Indian ocean,0.92,0.47,26,0.77
0758,Labourdonnaisia calophylloides,Sapotaceae,Reunion,Indian ocean,0.96,0.49,27,0.79
2212,Laetia procera,Salicaceae,French Guiana,South-America,0.9,0.63,32,0.7
2264,Laetia procera,Salicaceae,French Guiana,South-America,0.87,0.67,33,0.67
2266,Laetia procera,Salicaceae,French Guiana,South-America,0.76,0.61,31,0.6
0513,Lagerstroemia angustifolia,Lythraceae,Viet Nam,Asia,0.72,0.43,26,0.6
0022,Lagerstroemia sp,Lythraceae,Viet Nam,Asia,0.66,0.33,29,0.56
3273C,Lagerstroemia sp,Lythraceae,Viet Nam,Asia,0.73,0.47,22,0.62
2303,Lannea sp,Anacardiaceae,Cote d'Ivoire,Africa,0.46,0.34,28,0.39
0147,Lannea welwitschii,Anacardiaceae,Cote d'Ivoire,Africa,0.5,0.39,28,0.42
2262,Lannea welwitschii,Anacardiaceae,Cote d'Ivoire,Africa,0.52,0.41,29,0.43
2294,Lannea welwitschii,Anacardiaceae,Cote d'Ivoire,Africa,0.51,0.38,27,0.43
2296,Lannea welwitschii,Anacardiaceae,Cote d'Ivoire,Africa,0.52,0.35,28,0.44
2299,Lannea welwitschii,Anacardiaceae,Cote d'Ivoire,Africa,0.49,0.36,30,0.41
2313,Lannea welwitschii,Anacardiaceae,Cote d'Ivoire,Africa,0.48,0.4,28,0.4
2750C,Larix sp,Pinaceae,New Zealand,Pacific ocean,0.6,0.46,26,0.5
3265C,Laurelia sp,Atherospermataceae,Chile,South-America,0.56,0.47,32,0.45
2702C,Laurelia sp,Atherospermataceae,Peru,South-America,0.5,0.33,28,0.42
3277C,Laureliopsis philippiana,Atherospermataceae,Chile,South-America,0.53,0.43,32,0.43
3278C,Laureliopsis philippiana,Atherospermataceae,Chile,South-America,0.51,0.44,30,0.42
0901,Lecomtedoxa klaineana,Sapotaceae,Gabon,Africa,1.01,0.58,27,0.82
1205,Lecomtedoxa klaineana,Sapotaceae,Gabon,Africa,1.02,0.72,20,0.86
1218,Lecomtedoxa klaineana,Sapotaceae,Gabon,Africa,0.9,0.59,19,0.77
1232,Lecomtedoxa klaineana,Sapotaceae,Gabon,Africa,1.05,0.6,24,0.87
1233,Lecomtedoxa klaineana,Sapotaceae,Gabon,Africa,0.96,0.71,23,0.79
1234,Lecomtedoxa klaineana,Sapotaceae,Gabon,Africa,0.9,0.61,24,0.74
1341,Lecomtedoxa klaineana,Sapotaceae,Gabon,Africa,0.99,0.79,21,0.82
1349,Lecomtedoxa klaineana,Sapotaceae,Gabon,Africa,1,0.63,27,0.81
0782,Lecythis corrugata,Lecythidaceae,French Guiana,South-America,0.96,0.41,NA,0.79
0103G,Lecythis corrugata,Lecythidaceae,French Guiana,South-America,0.87,0.54,28,0.71
0722,Lecythis idatimon,Lecythidaceae,French Guiana,South-America,1.1,0.41,36,0.89
1849,Lecythis idatimon,Lecythidaceae,French Guiana,South-America,0.93,0.66,25,0.76
1852,Lecythis idatimon,Lecythidaceae,French Guiana,South-America,0.88,0.56,25,0.73
1843,Lecythis persistens,Lecythidaceae,French Guiana,South-America,0.72,0.59,27,0.59
2665,Lecythis pisonis,Lecythidaceae,Brazil,South-America,1.1,0.69,19,0.93
0140G,Lecythis zabucajo,Lecythidaceae,French Guiana,South-America,0.97,0.52,26,0.8
0140Z,Lecythis zabucajo,Lecythidaceae,French Guiana,South-America,0.97,0.54,24,0.81
0163G,Lecythis zabucajo,Lecythidaceae,French Guiana,South-America,1.02,0.55,28,0.83
1193G,Lecythis zabucajo,Lecythidaceae,French Guiana,South-America,1.04,0.56,29,0.84
0325,Leptolaena multiflora,Sarcolaenaceae,Madagascar,Africa,1.11,0.56,30,0.89
3225P,Leptolaena multiflora,Sarcolaenaceae,Madagascar,Africa,1.14,0.6,25,0.94
0902,Letestua durissima,Sapotaceae,Congo,Africa,1.1,0.57,25,0.91
1091,Letestua durissima,Sapotaceae,Congo,Africa,1.09,0.63,19,0.93
1095,Letestua durissima,Sapotaceae,Congo,Africa,1.12,0.65,24,0.92
1371,Letestua durissima,Sapotaceae,Congo,Africa,1.08,0.65,23,0.9
0491,Librevillea klainei,Leguminosae,Congo,Africa,1.04,0.67,24,0.85
1258,Librevillea klainei,Leguminosae,Gabon,Africa,1.07,0.38,NA,0.89
1259,Librevillea klainei,Leguminosae,Gabon,Africa,1.12,0.29,NA,0.93
1260,Librevillea klainei,Leguminosae,Gabon,Africa,1.02,0.35,NA,0.84
1297,Librevillea klainei,Leguminosae,Gabon,Africa,1.1,0.72,23,0.9
1305,Librevillea klainei,Leguminosae,Gabon,Africa,1.11,0.81,20,0.93
1201G,Licania alba,Chrysobalanaceae,French Guiana,South-America,1.06,0.61,34,0.82
1125G,Licania canescens,Chrysobalanaceae,French Guiana,South-America,1.12,0.67,35,0.85
1209G,Licania licaniiflora,Chrysobalanaceae,French Guiana,South-America,0.79,0.45,35,0.63
0238,Licania macrophylla,Chrysobalanaceae,French Guiana,South-America,1.06,0.47,30,0.87
0781,Licania majuscula,Chrysobalanaceae,French Guiana,South-America,1.03,0.61,27,0.84
0239,Licania membranacea,Chrysobalanaceae,French Guiana,South-America,1.03,0.49,30,0.84
0270,Licania membranacea,Chrysobalanaceae,French Guiana,South-America,1.13,0.5,34,0.9
0456G,Licania membranacea,Chrysobalanaceae,French Guiana,South-America,1.05,0.65,32,0.82
1124G,Licania membranacea,Chrysobalanaceae,French Guiana,South-America,1.1,0.7,32,0.84
0069G,Licania micrantha,Chrysobalanaceae,French Guiana,South-America,1.05,0.64,30,0.83
0780,Licania ovalifolia,Chrysobalanaceae,French Guiana,South-America,1.13,0.62,33,0.88
2365,Licania sp,Chrysobalanaceae,French Guiana,South-America,0.98,0.65,27,0.79
0011G,Licania sp,Chrysobalanaceae,French Guiana,South-America,1.09,0.64,34,0.84
0457G,Licania sp,Chrysobalanaceae,French Guiana,South-America,1,0.64,27,0.81
1123G,Licania sp,Chrysobalanaceae,French Guiana,South-America,0.92,0.63,27,0.74
1834,Licania ternatensis,Chrysobalanaceae,Guadeloupe,Carribean,1.1,0.54,37,0.85
1839,Licania ternatensis,Chrysobalanaceae,Guadeloupe,Carribean,1.08,0.69,26,0.87
1846,Licania ternatensis,Chrysobalanaceae,Guadeloupe,Carribean,1.1,0.79,22,0.9
0049V,Licaria canella,Lauraceae,Brazil,South-America,1.17,0.66,21,0.98
0182V,Licaria canella,Lauraceae,Brazil,South-America,1.23,0.69,20,1.04
0190V,Licaria canella,Lauraceae,Brazil,South-America,1.16,0.67,19,0.99
2354,Licaria canella,Lauraceae,French Guiana,South-America,0.62,0.39,22,0.53
0091G,Licaria canella,Lauraceae,French Guiana,South-America,1.04,0.58,23,0.87
0111G,Licaria canella,Lauraceae,French Guiana,South-America,1.02,0.54,23,0.86
0115G,Licaria canella,Lauraceae,French Guiana,South-America,1.05,0.59,23,0.88
0127G,Licaria canella,Lauraceae,French Guiana,South-America,1.11,0.59,23,0.93
1824,Licaria canella,Lauraceae,French Guiana,South-America,1.01,0.59,20,0.86
2353,Licaria canella,Lauraceae,French Guiana,South-America,1.02,0.3,24,0.88
2355,Licaria canella,Lauraceae,French Guiana,South-America,1.08,0.61,19,0.92
2360,Licaria canella,Lauraceae,French Guiana,South-America,1.06,0.6,20,0.9
2511,Licaria canella,Lauraceae,French Guiana,South-America,0.99,0.61,20,0.84
2546,Licaria canella,Lauraceae,French Guiana,South-America,1.09,0.59,20,0.93
2556,Licaria canella,Lauraceae,French Guiana,South-America,1.04,0.59,19,0.89
2557,Licaria chrysophylla,Lauraceae,French Guiana,South-America,0.9,0.59,27,0.73
0133G,Licaria chrysophylla,Lauraceae,French Guiana,South-America,0.89,0.53,30,0.72
2209,Licaria polyphylla,Lauraceae,French Guiana,South-America,0.66,0.49,25,0.55
0030G,Licaria sp,Lauraceae,French Guiana,South-America,1.06,0.57,22,0.89
2771,Lithocarpus celebicus,Fagaceae,Papua New Guinea,Asia,0.81,0.52,30,0.66
2773,Lithocarpus celebicus,Fagaceae,Papua New Guinea,Asia,0.71,0.55,30,0.57
2785,Lithocarpus celebicus,Fagaceae,Papua New Guinea,Asia,0.87,0.51,30,0.71
2805,Lithocarpus celebicus,Fagaceae,Papua New Guinea,Asia,0.77,0.51,30,0.62
3192C,Lithocarpus sp,Fagaceae,Malaysia,Asia,0.73,0.48,32,0.59
3190C,Litsea costalis,Lauraceae,Malaysia,Asia,0.57,0.38,25,0.48
3191C,Litsea costalis,Lauraceae,Malaysia,Asia,0.58,0.38,27,0.49
0255,Litsea vang,Lauraceae,Cambodia,Asia,0.6,0.39,23,0.51
0200,Lonchocarpus heptaphyllus,Leguminosae,Guadeloupe,Carribean,0.77,0.55,23,0.65
0124,Lophira alata,Ochnaceae,Cameroon,Africa,1.05,0.56,25,0.87
0520,Lophira alata,Ochnaceae,Cameroon,Africa,1.09,0.64,23,0.9
0530,Lophira alata,Ochnaceae,Cameroon,Africa,1.06,0.78,26,0.84
0621,Lophira alata,Ochnaceae,Cameroon,Africa,1.07,0.51,29,0.87
0622,Lophira alata,Ochnaceae,Cameroon,Africa,1.1,0.46,37,0.87
0624,Lophira alata,Ochnaceae,Cameroon,Africa,1.07,0.57,29,0.86
0629,Lophira alata,Ochnaceae,Cameroon,Africa,1.04,0.53,30,0.84
0796,Lophira alata,Ochnaceae,Cameroon,Africa,1.11,0.64,27,0.9
0797,Lophira alata,Ochnaceae,Cameroon,Africa,1.05,0.56,30,0.84
0796A,Lophira alata,Ochnaceae,Cameroon,Africa,1.01,0.6,27,0.82
0973,Lophira alata,Ochnaceae,Central African Republic,Africa,1.04,0.53,29,0.84
0150,Lophira alata,Ochnaceae,Cote d'Ivoire,Africa,1.03,0.58,24,0.86
0518,Lophira alata,Ochnaceae,Cote d'Ivoire,Africa,1.09,0.61,27,0.88
2535,Lophira alata,Ochnaceae,Cote d'Ivoire,Africa,1.04,0.6,28,0.84
0045,Lophira alata,Ochnaceae,Gabon,Africa,1.02,0.54,28,0.83
1668,Lophira alata,Ochnaceae,Gabon,Africa,1.14,0.58,29,0.92
0323,Lophopetalum duperreanum,Celastraceae,Viet Nam,Asia,0.55,0.43,30,0.45
0041,Lovoa trichilioides,Meliaceae,Cameroon,Africa,0.63,0.48,23,0.53
0915,Lovoa trichilioides,Meliaceae,Central African Republic,Africa,0.61,0.34,27,0.52
0428,Lovoa trichilioides,Meliaceae,Congo,Africa,0.57,0.41,27,0.48
0042,Lovoa trichilioides,Meliaceae,Cote d'Ivoire,Africa,0.5,0.49,23,0.42
0618,Lovoa trichilioides,Meliaceae,Cote d'Ivoire,Africa,0.46,0.19,36,0.39
0931,Lovoa trichilioides,Meliaceae,Cote d'Ivoire,Africa,0.45,0.28,32,0.38
2349,Lovoa trichilioides,Meliaceae,Cote d'Ivoire,Africa,0.52,0.41,27,0.44
0034,Lovoa trichilioides,Meliaceae,Gabon,Africa,0.53,0.48,23,0.45
0089,Lovoa trichilioides,Meliaceae,Gabon,Africa,0.53,0.37,21,0.46
1532,Ludia sp,Salicaceae,Madagascar,Africa,0.95,0.53,31,0.76
1559,Ludia sp,Salicaceae,Madagascar,Africa,0.96,0.54,32,0.76
0341G,Mabea speciosa,Euphorbiaceae,French Guiana,South-America,0.77,0.41,36,0.62
1725,Macarisia pyramidata,Rhizophoraceae,Madagascar,Africa,0.79,0.47,28,0.65
1593,Maclura tinctoria,Moraceae,Paraguay,South-America,0.88,0.48,18,0.76
0176G,Macrolobium bifolium,Leguminosae,French Guiana,South-America,0.75,0.38,28,0.63
0347G,Macrolobium bifolium,Leguminosae,French Guiana,South-America,0.67,0.34,35,0.55
2955,Maesopsis eminii,Rhamnaceae,Burundi,Africa,0.56,0.33,25,0.48
2956,Maesopsis eminii,Rhamnaceae,Burundi,Africa,0.56,0.37,25,0.48
2982,Maesopsis eminii,Rhamnaceae,Burundi,Africa,0.45,0.35,26,0.38
2765,Magnolia dodecapetala,Magnoliaceae,Guadeloupe,Carribean,0.6,0.42,33,0.49
2786,Magnolia dodecapetala,Magnoliaceae,Guadeloupe,Carribean,0.63,0.46,32,0.51
2765A,Magnolia dodecapetala,Magnoliaceae,Guadeloupe,Carribean,0.56,0.41,32,0.46
2786A,Magnolia dodecapetala,Magnoliaceae,Guadeloupe,Carribean,0.62,0.44,31,0.51
3067,Magnolia dodecapetala,Magnoliaceae,Martinique,Carribean,0.54,0.41,32,0.44
3069,Magnolia dodecapetala,Magnoliaceae,Martinique,Carribean,0.59,0.43,32,0.48
3114,Magnolia dodecapetala,Magnoliaceae,Martinique,Carribean,0.64,0.5,31,0.52
3115,Magnolia dodecapetala,Magnoliaceae,Martinique,Carribean,0.6,0.43,27,0.5
3165,Magnolia dodecapetala,Magnoliaceae,Martinique,Carribean,0.53,0.38,29,0.44
0479,Mammea africana,Calophyllaceae,Congo,Africa,0.73,0.31,39,0.6
0837,Mammea africana,Calophyllaceae,Congo,Africa,0.86,0.3,NA,0.71
0112,Mammea africana,Calophyllaceae,Cote d'Ivoire,Africa,0.69,0.45,28,0.57
0425,Mammea africana,Calophyllaceae,Cote d'Ivoire,Africa,0.76,0.43,33,0.62
0481,Mammea africana,Calophyllaceae,Cote d'Ivoire,Africa,0.74,0.36,41,0.59
1046,Mammea africana,Calophyllaceae,Cote d'Ivoire,Africa,0.8,0.3,NA,0.66
0076,Mammea africana,Calophyllaceae,Gabon,Africa,0.67,0.5,27,0.55
0399,Mammea africana,Calophyllaceae,Gabon,Africa,0.78,NA,NA,0.65
2559,Mammea africana,Calophyllaceae,Gabon,Africa,0.74,0.53,29,0.6
0183,Mammea americana,Calophyllaceae,Guadeloupe,Carribean,0.82,0.44,29,0.68
1694,Mammea bongo,Calophyllaceae,Madagascar,Africa,0.93,0.45,33,0.75
1699,Mammea bongo,Calophyllaceae,Madagascar,Africa,1.02,0.46,34,0.82
1222,Mammea sp,Calophyllaceae,Madagascar,Africa,1.06,0.54,38,0.81
0176,Mangifera indica,Anacardiaceae,Guadeloupe,Carribean,0.63,0.36,23,0.54
3087,Mangifera indica,Anacardiaceae,Mayotte,Indian ocean,0.62,0.39,23,0.53
3088,Mangifera indica,Anacardiaceae,Mayotte,Indian ocean,0.63,0.38,25,0.53
3089,Mangifera indica,Anacardiaceae,Mayotte,Indian ocean,0.66,0.39,24,0.56
3090,Mangifera indica,Anacardiaceae,Mayotte,Indian ocean,0.64,0.37,26,0.54
2845,Mangifera sp,Anacardiaceae,NA,Asia,0.76,0.46,26,0.63
3185C,Mangifera sp,Anacardiaceae,NA,Asia,0.76,0.49,25,0.64
1958,Manilkara bidentata,Sapotaceae,Brazil,South-America,1.07,0.61,24,0.89
1962,Manilkara bidentata,Sapotaceae,Brazil,South-America,1.08,0.64,25,0.88
1966,Manilkara bidentata,Sapotaceae,Brazil,South-America,1.04,0.59,26,0.85
1978,Manilkara bidentata,Sapotaceae,Brazil,South-America,1.05,0.63,25,0.86
1979,Manilkara bidentata,Sapotaceae,Brazil,South-America,1.16,0.66,24,0.95
0204V,Manilkara bidentata,Sapotaceae,Brazil,South-America,1.07,0.66,28,0.85
0083,Manilkara bidentata,Sapotaceae,French Guiana,South-America,1.07,0.45,25,0.9
1874,Manilkara bidentata,Sapotaceae,French Guiana,South-America,1.09,0.67,24,0.89
1878,Manilkara bidentata,Sapotaceae,French Guiana,South-America,1.12,0.65,25,0.92
1881,Manilkara bidentata,Sapotaceae,French Guiana,South-America,1.11,0.65,24,0.91
0044G,Manilkara bidentata,Sapotaceae,French Guiana,South-America,1.05,0.57,30,0.84
0083G,Manilkara bidentata,Sapotaceae,French Guiana,South-America,1.12,0.62,29,0.89
0292G,Manilkara bidentata,Sapotaceae,French Guiana,South-America,1.08,0.59,29,0.87
0447G,Manilkara bidentata,Sapotaceae,French Guiana,South-America,1.08,0.65,29,0.86
0469G,Manilkara bidentata,Sapotaceae,French Guiana,South-America,1.12,0.64,28,0.9
0470G,Manilkara bidentata,Sapotaceae,French Guiana,South-America,1.13,0.66,28,0.9
0471G,Manilkara bidentata,Sapotaceae,French Guiana,South-America,1.08,0.59,27,0.88
1154G,Manilkara bidentata,Sapotaceae,French Guiana,South-America,1.08,0.64,27,0.87
1245G,Manilkara bidentata,Sapotaceae,French Guiana,South-America,1.19,0.61,34,0.92
0167,Manilkara bidentata,Sapotaceae,Guadeloupe,Carribean,1,0.51,25,0.83
0818,Manilkara dissecta,Sapotaceae,New Caledonia,Pacific ocean,1.14,0.62,20,0.97
2607,Manilkara huberi,Sapotaceae,Brazil,South-America,1.07,0.63,24,0.88
2906,Manilkara huberi,Sapotaceae,Brazil,South-America,1.13,0.7,22,0.94
2907,Manilkara huberi,Sapotaceae,Brazil,South-America,1.12,0.56,26,0.92
3049,Manilkara huberi,Sapotaceae,Brazil,South-America,1.16,0.7,23,0.96
0047V,Manilkara huberi,Sapotaceae,Brazil,South-America,1.16,0.62,29,0.93
0060V,Manilkara huberi,Sapotaceae,Brazil,South-America,1.12,0.59,26,0.92
0081V,Manilkara huberi,Sapotaceae,Brazil,South-America,0.93,0.62,29,0.74
0105V,Manilkara huberi,Sapotaceae,Brazil,South-America,1.08,0.56,26,0.89
0126V,Manilkara huberi,Sapotaceae,Brazil,South-America,1.16,0.61,30,0.92
0127V,Manilkara huberi,Sapotaceae,Brazil,South-America,1.12,0.61,30,0.89
0162V,Manilkara huberi,Sapotaceae,Brazil,South-America,1.11,0.69,25,0.9
1822,Manilkara mabokeensis,Sapotaceae,Central African Republic,Africa,0.98,0.63,24,0.81
1826,Manilkara mabokeensis,Sapotaceae,Central African Republic,Africa,0.93,0.6,25,0.77
0871,Manilkara obovata,Sapotaceae,Cote d'Ivoire,Africa,1.02,0.49,30,0.83
1244,Manilkara obovata,Sapotaceae,Cote d'Ivoire,Africa,1.08,0.67,26,0.87
0971,Mansonia altissima,Malvaceae,Central African Republic,Africa,0.64,0.35,31,0.53
0210,Mansonia altissima,Malvaceae,Cote d'Ivoire,Africa,0.67,0.46,23,0.57
0318,Mansonia altissima,Malvaceae,Cote d'Ivoire,Africa,0.67,0.44,29,0.55
0794,Mansonia altissima,Malvaceae,Cote d'Ivoire,Africa,0.7,0.42,25,0.59
0798,Mansonia altissima,Malvaceae,Cote d'Ivoire,Africa,0.7,0.34,30,0.59
0843,Mansonia altissima,Malvaceae,Cote d'Ivoire,Africa,0.72,0.38,25,0.61
0921,Mansonia altissima,Malvaceae,Cote d'Ivoire,Africa,0.67,0.39,26,0.57
0922,Mansonia altissima,Malvaceae,Cote d'Ivoire,Africa,0.59,0.3,32,0.5
0923,Mansonia altissima,Malvaceae,Cote d'Ivoire,Africa,0.63,0.31,33,0.53
0924,Mansonia altissima,Malvaceae,Cote d'Ivoire,Africa,0.61,0.44,23,0.52
0925,Mansonia altissima,Malvaceae,Cote d'Ivoire,Africa,0.64,0.37,27,0.54
0926,Mansonia altissima,Malvaceae,Cote d'Ivoire,Africa,0.65,0.34,31,0.54
0930,Mansonia altissima,Malvaceae,Cote d'Ivoire,Africa,0.65,0.36,28,0.55
0933,Mansonia altissima,Malvaceae,Cote d'Ivoire,Africa,0.65,0.44,25,0.55
0937,Mansonia altissima,Malvaceae,Cote d'Ivoire,Africa,0.66,0.39,26,0.56
0944,Mansonia altissima,Malvaceae,Cote d'Ivoire,Africa,0.65,0.47,23,0.55
0855,Mansonia sp,Malvaceae,Cameroon,Africa,0.65,0.39,29,0.54
0920,Mansonia sp,Malvaceae,Cameroon,Africa,0.64,0.37,29,0.54
3082,Maquira coriacea,Moraceae,Brazil,South-America,0.5,0.38,29,0.42
3083,Maquira coriacea,Moraceae,Brazil,South-America,0.52,0.4,28,0.43
3094,Maquira coriacea,Moraceae,Brazil,South-America,0.49,0.4,29,0.41
3117,Maquira coriacea,Moraceae,Brazil,South-America,0.51,0.42,26,0.43
0154V,Maquira coriacea,Moraceae,Brazil,South-America,0.52,0.49,23,0.44
0167V,Maquira coriacea,Moraceae,Brazil,South-America,0.41,0.35,26,0.35
0177V,Maquira coriacea,Moraceae,Brazil,South-America,0.44,0.45,22,0.38
0187V,Maquira coriacea,Moraceae,Brazil,South-America,0.44,0.4,24,0.37
0251,Maranthes glabra,Chrysobalanaceae,Cote d'Ivoire,Africa,0.98,0.41,36,0.79
0879,Maranthes glabra,Chrysobalanaceae,Cote d'Ivoire,Africa,1.06,0.22,NA,0.88
0421,Maranthes robusta,Chrysobalanaceae,Cote d'Ivoire,Africa,1.01,0.68,27,0.81
0197,Margaritaria nobilis,Phyllanthaceae,Guadeloupe,Carribean,0.86,0.57,26,0.71
0277,Markhamia tomentosa,Bignoniaceae,Cameroon,Africa,0.54,0.39,27,0.45
0220V,Martiodendron sp,Leguminosae,Brazil,South-America,1.04,0.59,22,0.87
1223,Mauloutchia sp,Myristicaceae,Madagascar,Africa,0.7,0.52,35,0.55
3182,Melaleuca dealbata,Myrtaceae,Australia,Australia,0.75,NA,NA,0.62
3182A,Melaleuca dealbata,Myrtaceae,Australia,Australia,0.76,NA,NA,0.63
3182B,Melaleuca dealbata,Myrtaceae,Australia,Australia,0.74,NA,NA,0.61
0567,Melaleuca leucadendra,Myrtaceae,New Caledonia,Pacific ocean,0.79,0.46,34,0.63
1169,Melia azedarach,Meliaceae,New Caledonia,Pacific ocean,0.63,0.33,35,0.52
0814,Metrosideros laurifolia,Myrtaceae,New Caledonia,Pacific ocean,0.95,0.32,NA,0.79
2374,Metrosideros laurifolia,Myrtaceae,New Caledonia,Pacific ocean,0.87,0.49,30,0.71
3007,Mezilaurus ita-uba,Lauraceae,Brazil,South-America,0.83,0.43,23,0.71
3170,Mezilaurus ita-uba,Lauraceae,Brazil,South-America,0.63,0.45,26,0.53
3171,Mezilaurus ita-uba,Lauraceae,Brazil,South-America,0.66,0.4,25,0.56
0050V,Mezilaurus ita-uba,Lauraceae,Brazil,South-America,0.88,0.55,29,0.71
0065V,Mezilaurus ita-uba,Lauraceae,Brazil,South-America,0.93,0.63,26,0.76
0076V,Mezilaurus ita-uba,Lauraceae,Brazil,South-America,0.88,0.51,32,0.71
0085V,Mezilaurus ita-uba,Lauraceae,Brazil,South-America,0.81,0.45,26,0.68
0144V,Mezilaurus ita-uba,Lauraceae,Brazil,South-America,0.8,0.53,25,0.67
3018,Mezilaurus sp,Lauraceae,Brazil,South-America,1.31,0.78,18,1.11
0088V,Mezilaurus sp,Lauraceae,Brazil,South-America,1.32,0.71,21,1.1
0519,Microberlinia bisulcata,Leguminosae,Cameroon,Africa,0.73,0.47,27,0.61
0103,Microberlinia brazzavillensis,Leguminosae,Gabon,Africa,0.85,0.53,28,0.69
0372,Microberlinia brazzavillensis,Leguminosae,Gabon,Africa,0.7,0.41,31,0.58
1136,Microberlinia brazzavillensis,Leguminosae,Gabon,Africa,0.89,0.52,35,0.7
0768,Micropholis guyanensis,Sapotaceae,French Guiana,South-America,0.86,0.44,33,0.7
0198G,Micropholis guyanensis,Sapotaceae,French Guiana,South-America,0.97,0.52,27,0.8
0362G,Micropholis guyanensis,Sapotaceae,French Guiana,South-America,0.77,0.49,32,0.62
1213G,Micropholis guyanensis,Sapotaceae,French Guiana,South-America,0.72,0.46,31,0.59
1499,Micropholis melinoniana,Sapotaceae,French Guiana,South-America,0.67,0.46,28,0.55
1529,Micropholis melinoniana,Sapotaceae,French Guiana,South-America,0.68,0.42,32,0.56
1581,Micropholis melinoniana,Sapotaceae,French Guiana,South-America,0.6,0.33,34,0.5
0009G,Micropholis melinoniana,Sapotaceae,French Guiana,South-America,0.68,0.43,28,0.57
0258G,Micropholis sp,Sapotaceae,French Guiana,South-America,0.86,0.54,31,0.69
3224,Micropholis venulosa,Sapotaceae,French Guiana,South-America,0.71,0.49,27,0.59
0719,Milicia excelsa,Moraceae,Benin,Africa,0.71,0.34,27,0.6
0713,Milicia excelsa,Moraceae,Cameroon,Africa,0.71,0.48,19,0.61
0833,Milicia excelsa,Moraceae,Cameroon,Africa,0.63,0.42,20,0.54
1025,Milicia excelsa,Moraceae,Cameroon,Africa,0.56,0.38,23,0.48
0942,Milicia excelsa,Moraceae,Central African Republic,Africa,0.69,0.43,21,0.59
0302,Milicia excelsa,Moraceae,Congo,Africa,0.67,0.4,24,0.57
0304,Milicia excelsa,Moraceae,Congo,Africa,0.69,0.4,24,0.59
0305,Milicia excelsa,Moraceae,Congo,Africa,0.66,0.4,23,0.56
0013,Milicia excelsa,Moraceae,Cote d'Ivoire,Africa,0.69,0.42,24,0.59
0560,Milicia excelsa,Moraceae,Cote d'Ivoire,Africa,0.55,0.31,27,0.47
0704,Milicia excelsa,Moraceae,Cote d'Ivoire,Africa,0.74,0.48,20,0.64
0913,Milicia excelsa,Moraceae,Cote d'Ivoire,Africa,0.55,0.23,34,0.47
1084,Milicia excelsa,Moraceae,Cote d'Ivoire,Africa,0.63,0.45,21,0.54
2197,Milicia excelsa,Moraceae,Cote d'Ivoire,Africa,0.64,0.48,19,0.55
1006,Milicia excelsa,Moraceae,Gabon,Africa,0.62,0.37,24,0.53
0006,Milicia regia,Moraceae,Guinea,Africa,0.71,0.44,20,0.61
0692,Milicia regia,Moraceae,Senegal,Africa,0.64,0.45,20,0.55
0939,Milicia regia,Moraceae,Senegal,Africa,0.61,0.41,21,0.52
0943,Milicia regia,Moraceae,Senegal,Africa,0.56,0.36,20,0.49
1087,Milicia sp,Moraceae,Cote d'Ivoire,Africa,0.57,0.27,36,0.48
0499,Millettia laurentii,Leguminosae,Cameroon,Africa,0.87,0.6,27,0.71
0640,Millettia laurentii,Leguminosae,Cameroon,Africa,0.95,0.61,20,0.81
0145,Millettia laurentii,Leguminosae,Democratic Republic of the Congo,Africa,0.79,0.53,18,0.68
0745,Mimusops balata,Sapotaceae,Reunion,Indian ocean,0.8,0.37,34,0.66
0747,Mimusops balata,Sapotaceae,Reunion,Indian ocean,0.75,0.36,34,0.62
1231,Mimusops sp,Sapotaceae,Madagascar,Africa,1.09,0.64,25,0.89
0337G,Minquartia guianensis,Olacaceae,French Guiana,South-America,0.88,0.38,36,0.71
1228G,Minquartia guianensis,Olacaceae,French Guiana,South-America,0.92,0.4,33,0.75
0024V,Misanteca aritu,Lauraceae,Brazil,South-America,1.02,0.64,25,0.83
1036,Monopetalanthus coriaceus,Leguminosae,Gabon,Africa,0.56,0.32,34,0.46
1481,Monopetalanthus coriaceus,Leguminosae,Gabon,Africa,0.66,0.44,25,0.56
1525,Monopetalanthus coriaceus,Leguminosae,Gabon,Africa,0.53,0.42,22,0.45
1571,Monopetalanthus coriaceus,Leguminosae,Gabon,Africa,0.67,0.33,34,0.55
1648,Monopetalanthus coriaceus,Leguminosae,Gabon,Africa,0.6,0.44,23,0.51
1654,Monopetalanthus coriaceus,Leguminosae,Gabon,Africa,0.56,0.42,25,0.47
1034,Monopetalanthus durandii,Leguminosae,Gabon,Africa,0.63,0.42,27,0.53
1286,Monopetalanthus durandii,Leguminosae,Gabon,Africa,0.51,0.27,NA,0.42
1291,Monopetalanthus durandii,Leguminosae,Gabon,Africa,0.57,0.39,25,0.48
1294,Monopetalanthus durandii,Leguminosae,Gabon,Africa,0.58,0.39,28,0.49
1301,Monopetalanthus durandii,Leguminosae,Gabon,Africa,0.57,0.42,32,0.47
1302,Monopetalanthus durandii,Leguminosae,Gabon,Africa,0.57,0.36,30,0.48
1583,Monopetalanthus durandii,Leguminosae,Gabon,Africa,0.71,0.47,33,0.57
1608,Monopetalanthus durandii,Leguminosae,Gabon,Africa,0.68,0.57,21,0.58
1613,Monopetalanthus durandii,Leguminosae,Gabon,Africa,0.57,0.47,21,0.49
1616,Monopetalanthus durandii,Leguminosae,Gabon,Africa,0.59,0.49,24,0.5
1647,Monopetalanthus durandii,Leguminosae,Gabon,Africa,0.61,0.41,27,0.51
0195V,Monopteryx inpae,Leguminosae,Brazil,South-America,1.05,0.68,20,0.89
0173,Montrouziera cauliflora,Clusiaceae,New Caledonia,Pacific ocean,0.69,0.41,22,0.59
0592,Montrouziera cauliflora,Clusiaceae,New Caledonia,Pacific ocean,0.76,0.33,32,0.63
0598,Montrouziera cauliflora,Clusiaceae,New Caledonia,Pacific ocean,0.64,0.48,21,0.55
1953,Montrouziera cauliflora,Clusiaceae,New Caledonia,Pacific ocean,0.63,0.41,25,0.53
1956,Montrouziera cauliflora,Clusiaceae,New Caledonia,Pacific ocean,0.72,0.47,25,0.6
1997,Montrouziera cauliflora,Clusiaceae,New Caledonia,Pacific ocean,0.75,0.49,24,0.63
2002,Montrouziera cauliflora,Clusiaceae,New Caledonia,Pacific ocean,0.71,0.4,24,0.6
2006,Montrouziera cauliflora,Clusiaceae,New Caledonia,Pacific ocean,0.68,0.41,25,0.57
2011,Montrouziera cauliflora,Clusiaceae,New Caledonia,Pacific ocean,0.66,0.37,23,0.57
2017,Montrouziera cauliflora,Clusiaceae,New Caledonia,Pacific ocean,0.66,0.42,23,0.56
2019,Montrouziera cauliflora,Clusiaceae,New Caledonia,Pacific ocean,0.65,0.43,24,0.55
2035,Montrouziera cauliflora,Clusiaceae,New Caledonia,Pacific ocean,0.67,0.34,24,0.57
1756,Montrouziera sp,Clusiaceae,New Caledonia,Pacific ocean,0.94,0.5,24,0.79
0966,Mora excelsa,Leguminosae,Trinidad and Tobago,Carribean,1.05,0.47,39,0.82
1961,Mora paraensis,Leguminosae,Brazil,South-America,0.98,0.6,28,0.79
1964,Mora paraensis,Leguminosae,Brazil,South-America,1.01,0.63,25,0.83
1968,Mora paraensis,Leguminosae,Brazil,South-America,1.05,0.56,25,0.87
1971,Mora paraensis,Leguminosae,Brazil,South-America,1.09,0.64,23,0.9
1974,Mora paraensis,Leguminosae,Brazil,South-America,1.04,0.58,25,0.86
2300,Mora paraensis,Leguminosae,Brazil,South-America,1,0.55,23,0.84
2306,Mora paraensis,Leguminosae,Brazil,South-America,0.98,0.58,24,0.81
2340,Mora paraensis,Leguminosae,Brazil,South-America,1,0.58,24,0.83
2342,Mora paraensis,Leguminosae,Brazil,South-America,1.04,0.58,25,0.86
2343,Mora paraensis,Leguminosae,Brazil,South-America,1.03,0.58,23,0.86
1696,Moronobea coccinea,Clusiaceae,French Guiana,South-America,0.83,0.59,23,0.69
3246,Moronobea coccinea,Clusiaceae,French Guiana,South-America,0.96,0.63,22,0.8
3247,Moronobea coccinea,Clusiaceae,French Guiana,South-America,0.97,0.61,23,0.81
3248,Moronobea coccinea,Clusiaceae,French Guiana,South-America,0.96,0.63,21,0.81
0197G,Moronobea coccinea,Clusiaceae,French Guiana,South-America,0.87,0.5,28,0.71
0263G,Moronobea coccinea,Clusiaceae,French Guiana,South-America,0.93,0.56,29,0.75
0434G,Moronobea coccinea,Clusiaceae,French Guiana,South-America,0.89,0.56,24,0.74
0442G,Moronobea coccinea,Clusiaceae,French Guiana,South-America,0.81,0.57,30,0.65
0479G,Moronobea coccinea,Clusiaceae,French Guiana,South-America,0.91,0.58,25,0.75
0482G,Moronobea coccinea,Clusiaceae,French Guiana,South-America,0.9,0.6,26,0.74
1234G,Moronobea coccinea,Clusiaceae,French Guiana,South-America,0.91,0.56,26,0.75
0951,Morus mesozygia,Moraceae,Central African Republic,Africa,0.8,0.35,24,0.68
0326,Morus mesozygia,Moraceae,Cote d'Ivoire,Africa,0.88,0.5,20,0.75
0854,Morus mesozygia,Moraceae,Cote d'Ivoire,Africa,0.92,0.34,21,0.8
2102,Morus mesozygia,Moraceae,Cote d'Ivoire,Africa,0.77,0.46,19,0.67
0260G,Mouriri sp,Melastomataceae,French Guiana,South-America,1.1,0.66,32,0.85
0773,Musanga cecropioides,Urticaceae,Cameroon,Africa,0.27,0.26,37,0.23
0774,Musanga cecropioides,Urticaceae,Cameroon,Africa,0.22,0.24,39,0.18
0775,Musanga cecropioides,Urticaceae,Cameroon,Africa,0.19,0.16,NA,0.16
1459,Musanga cecropioides,Urticaceae,Cote d'Ivoire,Africa,0.35,0.4,26,0.29
0555,Myodocarpus pinnatus,Myodocarpaceae,New Caledonia,Pacific ocean,0.72,0.46,40,0.56
2821,Myrocarpus frondosus,Leguminosae,Paraguay,South-America,0.85,0.42,22,0.73
2719C,Myroxylon balsamum,Leguminosae,Peru,South-America,0.95,0.58,23,0.79
0694,Nauclea diderrichii,Rubiaceae,Cameroon,Africa,0.86,0.53,24,0.72
0976,Nauclea diderrichii,Rubiaceae,Central African Republic,Africa,0.81,0.47,28,0.67
0020,Nauclea diderrichii,Rubiaceae,Cote d'Ivoire,Africa,0.71,0.51,25,0.59
0950,Nauclea diderrichii,Rubiaceae,Cote d'Ivoire,Africa,0.68,0.38,26,0.57
2218,Nauclea diderrichii,Rubiaceae,Cote d'Ivoire,Africa,0.73,0.5,25,0.61
2223,Nauclea diderrichii,Rubiaceae,Cote d'Ivoire,Africa,0.69,0.5,23,0.58
2258,Nauclea diderrichii,Rubiaceae,Cote d'Ivoire,Africa,0.68,0.48,24,0.57
2271,Nauclea diderrichii,Rubiaceae,Cote d'Ivoire,Africa,0.75,0.5,24,0.63
0012,Nauclea diderrichii,Rubiaceae,Gabon,Africa,0.73,0.5,23,0.62
0014,Nauclea diderrichii,Rubiaceae,Gabon,Africa,0.89,0.52,25,0.74
0019,Nauclea diderrichii,Rubiaceae,Gabon,Africa,0.82,0.46,26,0.68
0509,Nauclea diderrichii,Rubiaceae,Gabon,Africa,0.75,0.53,24,0.63
0749,Nauclea diderrichii,Rubiaceae,Gabon,Africa,0.78,0.44,29,0.64
0751,Nauclea diderrichii,Rubiaceae,Gabon,Africa,0.77,0.48,26,0.64
0232,Nectandra sp,Lauraceae,French Guiana,South-America,0.47,0.4,24,0.4
1723,Nectandra sp,Lauraceae,French Guiana,South-America,0.5,0.48,25,0.42
0006G,Neea floribunda,Nyctaginaceae,French Guiana,South-America,0.7,0.55,29,0.57
0590,Neoguillauminia cleopatra,Euphorbiaceae,New Caledonia,Pacific ocean,0.77,0.4,25,0.65
0420,Neolemonniera clitandrifolia,Sapotaceae,Cote d'Ivoire,Africa,0.98,0.53,31,0.79
0038,Nesogordonia fouassieri,Malvaceae,Gabon,Africa,0.82,0.38,31,0.68
0407,Nesogordonia papaverifera,Malvaceae,Cameroon,Africa,0.79,0.46,25,0.66
0474,Nesogordonia papaverifera,Malvaceae,Cameroon,Africa,0.74,0.35,33,0.61
0252,Nesogordonia papaverifera,Malvaceae,Cote d'Ivoire,Africa,0.82,0.46,30,0.67
0261,Nesogordonia papaverifera,Malvaceae,Cote d'Ivoire,Africa,0.73,0.37,32,0.6
0287,Nesogordonia papaverifera,Malvaceae,Cote d'Ivoire,Africa,0.66,0.43,33,0.54
0380,Nesogordonia papaverifera,Malvaceae,Cote d'Ivoire,Africa,0.76,0.53,27,0.62
0784,Nesogordonia papaverifera,Malvaceae,Cote d'Ivoire,Africa,0.76,0.36,34,0.62
0866,Nesogordonia papaverifera,Malvaceae,Cote d'Ivoire,Africa,0.8,0.33,35,0.66
2219,Nesogordonia papaverifera,Malvaceae,Cote d'Ivoire,Africa,0.84,0.5,27,0.69
2231,Nesogordonia papaverifera,Malvaceae,Cote d'Ivoire,Africa,0.7,0.47,26,0.58
2234,Nesogordonia papaverifera,Malvaceae,Cote d'Ivoire,Africa,0.67,0.45,27,0.56
2237,Nesogordonia papaverifera,Malvaceae,Cote d'Ivoire,Africa,0.79,0.48,26,0.66
2952,Newtonia buchananii,Leguminosae,Burundi,Africa,0.52,0.34,27,0.44
2958,Newtonia buchananii,Leguminosae,Burundi,Africa,0.51,0.37,27,0.43
2970,Newtonia buchananii,Leguminosae,Burundi,Africa,0.44,0.35,27,0.37
0405,Newtonia glandulifera,Leguminosae,Congo,Africa,0.76,0.35,36,0.62
0401,Newtonia leucocarpa,Leguminosae,Congo,Africa,0.72,0.5,28,0.59
0036,Newtonia leucocarpa,Leguminosae,Gabon,Africa,0.63,0.34,35,0.52
0731,Newtonia leucocarpa,Leguminosae,Gabon,Africa,0.77,0.45,24,0.65
1150,Newtonia leucocarpa,Leguminosae,Gabon,Africa,0.82,0.35,40,0.66
1175,Newtonia leucocarpa,Leguminosae,Gabon,Africa,0.68,0.33,31,0.57
1178,Newtonia leucocarpa,Leguminosae,Gabon,Africa,0.66,0.18,NA,0.55
1181,Newtonia leucocarpa,Leguminosae,Gabon,Africa,0.71,0.42,34,0.58
1192,Newtonia sp,Leguminosae,Gabon,Africa,0.57,0.36,25,0.49
2838,Nothofagus aequilateralis,Nothofagaceae,New Caledonia,Pacific ocean,1.1,0.63,21,0.93
2840,Nothofagus aequilateralis,Nothofagaceae,New Caledonia,Pacific ocean,1.1,0.61,18,0.95
0516,Ochna calodendron,Ochnaceae,Cameroon,Africa,0.96,0.53,29,0.78
0035V,Ochroma pyramidale,Malvaceae,Brazil,South-America,0.4,0.39,28,0.33
1942,Ochroma pyramidale,Malvaceae,Central African Republic,Africa,0.21,0.24,31,0.18
1942A,Ochroma pyramidale,Malvaceae,Central African Republic,Africa,0.35,0.28,33,0.29
0777,Ochroma pyramidale,Malvaceae,Ecuador,South-America,0.13,0.24,NA,0.11
0778,Ochroma pyramidale,Malvaceae,Ecuador,South-America,0.15,0.12,NA,0.12
0779,Ochroma pyramidale,Malvaceae,Ecuador,South-America,0.15,0.15,NA,0.12
1915,Ochroma pyramidale,Malvaceae,New Caledonia,Pacific ocean,0.25,0.33,29,0.21
1102,Ochroma pyramidale,Malvaceae,Viet Nam,Asia,0.18,0.17,29,0.16
1841,Ochrosia borbonica,Apocynaceae,New Caledonia,Pacific ocean,0.86,0.55,28,0.7
0219V,Ocotea amazonica,Lauraceae,Brazil,South-America,0.67,0.41,25,0.57
2347,Ocotea benthamiana,Lauraceae,French Guiana,South-America,0.63,0.43,27,0.53
2558,Ocotea benthamiana,Lauraceae,French Guiana,South-America,0.58,0.41,26,0.49
0107G,Ocotea benthamiana,Lauraceae,French Guiana,South-America,0.58,0.38,32,0.48
0328,Ocotea comoriensis,Lauraceae,Comoros,Indian ocean,0.63,0.43,28,0.52
0330,Ocotea comoriensis,Lauraceae,Comoros,Indian ocean,0.61,0.41,30,0.5
3004,Ocotea cymbarum,Lauraceae,Brazil,South-America,0.55,0.46,27,0.46
3014,Ocotea cymbarum,Lauraceae,Brazil,South-America,0.58,0.45,24,0.49
0053V,Ocotea cymbarum,Lauraceae,Brazil,South-America,0.57,0.35,32,0.47
0075V,Ocotea cymbarum,Lauraceae,Brazil,South-America,0.53,0.31,27,0.45
0107V,Ocotea cymbarum,Lauraceae,Brazil,South-America,0.6,0.43,27,0.5
0118V,Ocotea cymbarum,Lauraceae,Brazil,South-America,0.58,0.34,35,0.48
0157V,Ocotea cymbarum,Lauraceae,Brazil,South-America,0.65,0.41,22,0.56
0168V,Ocotea cymbarum,Lauraceae,Brazil,South-America,0.63,0.43,23,0.54
0179V,Ocotea cymbarum,Lauraceae,Brazil,South-America,0.69,0.46,22,0.59
0137,Ocotea cymosa,Lauraceae,Madagascar,Africa,0.56,0.38,28,0.47
0052G,Ocotea floribunda,Lauraceae,French Guiana,South-America,0.59,0.5,28,0.48
0114G,Ocotea floribunda,Lauraceae,French Guiana,South-America,0.58,0.39,28,0.49
0137G,Ocotea floribunda,Lauraceae,French Guiana,South-America,0.66,0.47,26,0.55
0144G,Ocotea floribunda,Lauraceae,French Guiana,South-America,0.74,0.56,28,0.6
0194V,Ocotea fragrantissima,Lauraceae,Brazil,South-America,0.62,0.52,23,0.52
2367,Ocotea glomerata,Lauraceae,French Guiana,South-America,0.63,0.46,27,0.52
2525,Ocotea glomerata,Lauraceae,French Guiana,South-America,0.56,0.49,29,0.46
2555,Ocotea glomerata,Lauraceae,French Guiana,South-America,0.66,0.41,24,0.56
0208V,Ocotea guianensis,Lauraceae,Brazil,South-America,0.42,0.4,29,0.35
0054G,Ocotea guianensis,Lauraceae,French Guiana,South-America,0.37,0.48,29,0.3
2669,Ocotea neesiana,Lauraceae,Brazil,South-America,0.71,0.5,22,0.6
0205V,Ocotea neesiana,Lauraceae,Brazil,South-America,0.66,0.48,25,0.55
2645C,Ocotea neesiana,Lauraceae,Brazil,South-America,0.56,0.42,26,0.47
1778,Ocotea oblonga,Lauraceae,French Guiana,South-America,0.45,0.31,NA,0.37
2307,Ocotea oblonga,Lauraceae,French Guiana,South-America,0.39,0.44,27,0.33
1737,Ocotea petalanthera,Lauraceae,French Guiana,South-America,0.44,0.38,24,0.37
1750,Ocotea petalanthera,Lauraceae,French Guiana,South-America,0.42,0.48,23,0.36
2361,Ocotea petalanthera,Lauraceae,French Guiana,South-America,0.52,0.36,26,0.44
2363,Ocotea petalanthera,Lauraceae,French Guiana,South-America,0.6,0.47,26,0.5
2520,Ocotea petalanthera,Lauraceae,French Guiana,South-America,0.47,0.37,25,0.4
2527,Ocotea petalanthera,Lauraceae,French Guiana,South-America,0.5,0.41,24,0.42
2531,Ocotea petalanthera,Lauraceae,French Guiana,South-America,0.47,0.41,25,0.4
0004G,Ocotea petalanthera,Lauraceae,French Guiana,South-America,0.59,0.49,27,0.49
0056G,Ocotea petalanthera,Lauraceae,French Guiana,South-America,0.49,0.37,29,0.41
0071G,Ocotea petalanthera,Lauraceae,French Guiana,South-America,0.45,0.42,28,0.37
0075G,Ocotea petalanthera,Lauraceae,French Guiana,South-America,0.52,0.49,26,0.43
0086G,Ocotea petalanthera,Lauraceae,French Guiana,South-America,0.5,0.41,27,0.42
0098G,Ocotea petalanthera,Lauraceae,French Guiana,South-America,0.47,0.35,30,0.39
2384,Ocotea porosa,Lauraceae,Brazil,South-America,0.73,0.41,27,0.61
2385,Ocotea porosa,Lauraceae,Brazil,South-America,0.69,0.39,26,0.58
2386,Ocotea porosa,Lauraceae,Brazil,South-America,0.63,0.33,25,0.54
2387,Ocotea porosa,Lauraceae,Brazil,South-America,0.65,0.38,25,0.55
2388,Ocotea porosa,Lauraceae,Brazil,South-America,0.76,0.44,25,0.64
2389,Ocotea porosa,Lauraceae,Brazil,South-America,0.61,0.4,23,0.52
2390,Ocotea porosa,Lauraceae,Brazil,South-America,0.65,0.38,23,0.56
2391,Ocotea porosa,Lauraceae,Brazil,South-America,0.67,0.5,24,0.56
2392,Ocotea porosa,Lauraceae,Brazil,South-America,0.66,0.39,24,0.56
2393,Ocotea porosa,Lauraceae,Brazil,South-America,0.64,0.39,26,0.54
2394,Ocotea porosa,Lauraceae,Brazil,South-America,0.88,0.28,36,0.73
2395,Ocotea porosa,Lauraceae,Brazil,South-America,0.75,0.44,25,0.63
2396,Ocotea porosa,Lauraceae,Brazil,South-America,0.65,0.42,21,0.56
2397,Ocotea porosa,Lauraceae,Brazil,South-America,0.67,0.38,23,0.57
2398,Ocotea porosa,Lauraceae,Brazil,South-America,0.86,0.41,28,0.72
2399,Ocotea porosa,Lauraceae,Brazil,South-America,0.8,0.44,24,0.68
2400,Ocotea porosa,Lauraceae,Brazil,South-America,0.68,0.39,24,0.58
2401,Ocotea porosa,Lauraceae,Brazil,South-America,0.69,0.43,24,0.58
2402,Ocotea porosa,Lauraceae,Brazil,South-America,0.79,0.45,24,0.67
2403,Ocotea porosa,Lauraceae,Brazil,South-America,0.72,0.47,23,0.61
1340,Ocotea racemosa,Lauraceae,Madagascar,Africa,0.52,0.48,24,0.44
0690,Ocotea racemosa,Lauraceae,Madagascar,Africa,0.67,0.48,25,0.56
0129,Ocotea racemosa,Lauraceae,Madagascar,Africa,0.64,0.39,28,0.54
1746,Ocotea schomburgkiana,Lauraceae,French Guiana,South-America,0.48,0.46,23,0.41
2710C,Ocotea sp,Lauraceae,Brazil,South-America,0.68,0.43,25,0.57
2902C,Ocotea sp,Lauraceae,Ecuador,South-America,0.51,0.41,28,0.43
0290G,Ocotea sp,Lauraceae,French Guiana,South-America,0.62,0.4,24,0.53
0365,Ocotea sp,Lauraceae,Madagascar,Africa,0.54,0.4,32,0.44
2366,Ocotea splendens,Lauraceae,French Guiana,South-America,0.55,0.39,26,0.46
2519,Ocotea splendens,Lauraceae,French Guiana,South-America,0.47,0.39,28,0.39
2523,Ocotea splendens,Lauraceae,French Guiana,South-America,0.49,0.35,27,0.41
2529,Ocotea splendens,Lauraceae,French Guiana,South-America,0.52,0.39,28,0.44
2537,Ocotea splendens,Lauraceae,French Guiana,South-America,0.53,0.38,26,0.45
2539,Ocotea splendens,Lauraceae,French Guiana,South-America,0.52,0.39,28,0.44
2541,Ocotea splendens,Lauraceae,French Guiana,South-America,0.55,0.36,28,0.46
0058G,Ocotea splendens,Lauraceae,French Guiana,South-America,0.56,0.37,31,0.46
0060G,Ocotea splendens,Lauraceae,French Guiana,South-America,0.49,0.38,32,0.4
0087G,Ocotea splendens,Lauraceae,French Guiana,South-America,0.57,0.37,30,0.48
0094G,Ocotea splendens,Lauraceae,French Guiana,South-America,0.48,0.42,31,0.39
0095G,Ocotea splendens,Lauraceae,French Guiana,South-America,0.54,0.33,32,0.45
0096G,Ocotea splendens,Lauraceae,French Guiana,South-America,0.55,0.38,30,0.46
0315,Ocotea thouvenotii,Lauraceae,Madagascar,Africa,0.64,0.43,30,0.53
0121,Ocotea trichophlebia,Lauraceae,Madagascar,Africa,0.62,0.46,24,0.52
1261,Oddoniodendron normandii,Leguminosae,Gabon,Africa,1.1,0.37,39,0.88
1277,Oddoniodendron normandii,Leguminosae,Gabon,Africa,1.06,0.58,24,0.88
1287,Oddoniodendron normandii,Leguminosae,Gabon,Africa,0.96,0.51,29,0.78
1303,Oddoniodendron normandii,Leguminosae,Gabon,Africa,1.06,0.62,25,0.87
1307,Oddoniodendron normandii,Leguminosae,Gabon,Africa,1.13,0.49,31,0.91
1965,Oldfieldia africana,Picrodendraceae,Congo,Africa,0.87,0.5,28,0.71
