Repository: ghislainv/wood-density-Cirad

# wood-density-Cirad

The `wood-density-Cirad` GitHub repository includes the R script, data and results associated to the following scientific article:

**Vieilledent G., F. J. Fischer, J. Chave, D. Guibal, P. Langbour and J. Gérard.** New formula and conversion factor to compute tree species basic wood density from a global wood technology database. in review.

## Summary

1. Basic wood density is an important ecological trait for the study of woody plants. It is important to characterize species performance and fitness in community ecology, and to compute tree and forest biomass in carbon cycle studies.

File: Cirad-wood-density-database.csv (part 6 of 8)
Code,Taxa,Family,Country,Continent,D12,R,S,Db
1969,Oldfieldia africana,Picrodendraceae,Congo,Africa,0.96,0.58,28,0.78
1972,Oldfieldia africana,Picrodendraceae,Congo,Africa,0.92,0.53,28,0.75
1973,Oldfieldia africana,Picrodendraceae,Congo,Africa,0.88,0.5,27,0.73
0384,Olea sp,Oleaceae,Comoros,Indian ocean,1.01,0.54,27,0.83
0352,Ongokea gore,Olacaceae,Cameroon,Africa,0.84,0.5,32,0.68
0476,Ongokea gore,Olacaceae,Congo,Africa,0.91,0.48,27,0.75
0494,Ongokea gore,Olacaceae,Congo,Africa,0.85,0.47,29,0.7
0414,Ongokea gore,Olacaceae,Cote d'Ivoire,Africa,0.9,0.45,32,0.73
0153V,Onychopetalum amazonicum,Annonaceae,Brazil,South-America,0.79,0.48,25,0.66
2718C,Ormosia coccinea,Leguminosae,Peru,South-America,0.72,0.49,25,0.6
0390,Ormosia flava,Leguminosae,French Guiana,South-America,0.77,0.58,25,0.64
1735,Ormosia flava,Leguminosae,French Guiana,South-America,0.87,0.65,24,0.72
3037,Ormosia monosperma,Leguminosae,Guadeloupe,Carribean,0.72,0.46,23,0.61
3056,Ormosia monosperma,Leguminosae,Guadeloupe,Carribean,0.71,0.47,23,0.6
2675,Ormosia sp,Leguminosae,Brazil,South-America,0.73,0.55,22,0.62
1833,Ormosia sp,Leguminosae,French Guiana,South-America,0.84,0.72,23,0.69
0011V,Osteophloeum platyspermum,Myristicaceae,Brazil,South-America,0.5,0.37,29,0.42
0221V,Osteophloeum platyspermum,Myristicaceae,Brazil,South-America,0.64,0.53,27,0.53
0283,Oxystigma mannii,Leguminosae,Cameroon,Africa,0.51,0.3,32,0.43
0398,Oxystigma oxyphyllum,Leguminosae,Congo,Africa,0.65,0.37,26,0.55
1879,Oxystigma oxyphyllum,Leguminosae,Congo,Africa,0.64,0.43,25,0.54
0756,Pachira nervosa,Malvaceae,French Guiana,South-America,0.6,0.45,31,0.49
1510,Pachira nervosa,Malvaceae,French Guiana,South-America,0.59,0.49,26,0.49
1606,Pachira nervosa,Malvaceae,French Guiana,South-America,0.7,0.52,26,0.58
1620,Pachira nervosa,Malvaceae,French Guiana,South-America,0.62,0.53,24,0.52
0148V,Pachira sp,Malvaceae,Brazil,South-America,0.61,0.49,27,0.5
3203C,Palaquium sp,Sapotaceae,Malaysia,Asia,0.65,0.45,28,0.54
3204C,Palaquium sp,Sapotaceae,Malaysia,Asia,0.53,0.39,28,0.44
2844,Palaquium sp,Sapotaceae,NA,Asia,0.56,0.42,30,0.46
0583,Pancheria brunhesii,Cunoniaceae,New Caledonia,Pacific ocean,1.06,0.5,27,0.88
0805,Pancheria sebertii,Cunoniaceae,New Caledonia,Pacific ocean,1.05,0.58,35,0.81
0249,Pancheria ternata,Cunoniaceae,New Caledonia,Pacific ocean,1.02,0.51,29,0.83
2543,Parahancornia fasciculata,Apocynaceae,French Guiana,South-America,0.5,0.42,27,0.42
0143G,Parahancornia fasciculata,Apocynaceae,French Guiana,South-America,0.53,0.35,34,0.44
3031C,Parashorea malaanonan,Dipterocarpaceae,Indonesia,Asia,0.45,0.4,27,0.38
2536,Parashorea malaanonan,Dipterocarpaceae,Philippines,Asia,0.72,0.51,27,0.59
2550,Parashorea malaanonan,Dipterocarpaceae,Philippines,Asia,0.65,0.52,28,0.53
2553,Parashorea malaanonan,Dipterocarpaceae,Philippines,Asia,0.57,0.44,27,0.48
2578,Parashorea malaanonan,Dipterocarpaceae,Philippines,Asia,0.66,0.49,31,0.53
2697C,Parashorea sp,Dipterocarpaceae,Malaysia,Asia,0.65,0.5,25,0.54
2352,Parinari campestris,Chrysobalanaceae,French Guiana,South-America,0.82,0.59,26,0.67
0312G,Parinari campestris,Chrysobalanaceae,French Guiana,South-America,0.95,0.58,32,0.75
0202,Parinari excelsa,Chrysobalanaceae,Cote d'Ivoire,Africa,0.89,0.53,29,0.72
0344,Parinari excelsa,Chrysobalanaceae,Cote d'Ivoire,Africa,0.85,0.52,38,0.66
0884,Parinari excelsa,Chrysobalanaceae,Cote d'Ivoire,Africa,0.92,0.45,36,0.73
0502,Parinari sp,Chrysobalanaceae,Congo,Africa,0.94,0.53,33,0.75
0503,Parinari sp,Chrysobalanaceae,Congo,Africa,0.9,0.46,34,0.72
0454,Parkia bicolor,Leguminosae,Cote d'Ivoire,Africa,0.65,0.57,22,0.55
1278,Parkia bicolor,Leguminosae,Gabon,Africa,0.57,0.37,36,0.46
1712,Parkia bicolor,Leguminosae,Guinea,Africa,0.63,0.5,24,0.53
1730,Parkia bicolor,Leguminosae,Guinea,Africa,0.61,0.5,21,0.52
1482,Parkia nitida,Leguminosae,French Guiana,South-America,0.26,0.33,31,0.22
1555,Parkia nitida,Leguminosae,French Guiana,South-America,0.42,0.36,41,0.34
1597,Parkia nitida,Leguminosae,French Guiana,South-America,0.41,0.37,25,0.35
0035G,Parkia nitida,Leguminosae,French Guiana,South-America,0.59,0.44,29,0.49
0254G,Parkia nitida,Leguminosae,French Guiana,South-America,0.35,0.23,39,0.29
0211V,Parkia pendula,Leguminosae,Brazil,South-America,0.49,0.43,24,0.41
0224,Parkia pendula,Leguminosae,French Guiana,South-America,0.52,0.31,29,0.44
1678,Parkia pendula,Leguminosae,French Guiana,South-America,0.54,0.5,23,0.46
1681,Parkia pendula,Leguminosae,French Guiana,South-America,0.53,0.4,22,0.45
1685,Parkia pendula,Leguminosae,French Guiana,South-America,0.62,0.39,26,0.52
2532,Parkia pendula,Leguminosae,French Guiana,South-America,0.51,0.36,26,0.43
0078G,Parkia pendula,Leguminosae,French Guiana,South-America,0.56,0.32,28,0.47
0116G,Parkia pendula,Leguminosae,French Guiana,South-America,0.53,0.35,30,0.44
2670,Parkia sp,Leguminosae,Brazil,South-America,0.4,0.39,29,0.33
2647C,Parkia sp,Leguminosae,Brazil,South-America,0.66,0.49,26,0.55
2653C,Parkia sp,Leguminosae,Brazil,South-America,0.49,0.4,30,0.41
2586,Parkia sp,Leguminosae,French Guiana,South-America,0.35,0.38,30,0.29
3249,Parkia ulei,Leguminosae,French Guiana,South-America,0.52,0.48,28,0.43
0061G,Parkia ulei,Leguminosae,French Guiana,South-America,0.33,0.35,28,0.28
0097G,Parkia ulei,Leguminosae,French Guiana,South-America,0.34,0.37,32,0.28
0771,Pausinystalia brachythyrsum,Rubiaceae,Cameroon,Africa,0.7,0.48,29,0.57
0214V,Peltogyne sp,Leguminosae,Brazil,South-America,0.88,0.5,22,0.75
0016G,Peltogyne sp,Leguminosae,French Guiana,South-America,0.95,0.62,23,0.79
0043G,Peltogyne sp,Leguminosae,French Guiana,South-America,1.02,0.56,24,0.85
2640,Peltogyne venosa,Leguminosae,French Guiana,South-America,0.8,0.49,20,0.69
0078,Peltogyne venosa,Leguminosae,French Guiana,South-America,0.88,0.47,24,0.74
0708,Peltogyne venosa,Leguminosae,French Guiana,South-America,0.9,0.54,25,0.75
1867,Peltogyne venosa,Leguminosae,French Guiana,South-America,0.74,0.45,22,0.63
1868,Peltogyne venosa,Leguminosae,French Guiana,South-America,0.91,0.54,22,0.77
1871,Peltogyne venosa,Leguminosae,French Guiana,South-America,0.8,0.55,21,0.68
0262G,Peltogyne venosa,Leguminosae,French Guiana,South-America,0.83,0.42,25,0.7
2898C,Peltophorum dubium,Leguminosae,Paraguay,South-America,0.91,0.49,25,0.76
2737C,Pentace sp,Malvaceae,Malaysia,Asia,0.62,0.45,25,0.52
0268,Pentaclethra macrophylla,Leguminosae,Cote d'Ivoire,Africa,0.92,0.46,23,0.78
0346,Pentaclethra macrophylla,Leguminosae,Cote d'Ivoire,Africa,0.97,0.46,27,0.81
0492,Pentadesma butyracea,Clusiaceae,Congo,Africa,1.07,0.72,19,0.91
0148,Pentadesma butyracea,Clusiaceae,Cote d'Ivoire,Africa,0.84,0.65,23,0.7
3055,Pericopsis elata,Leguminosae,Congo,Africa,0.67,0.43,17,0.59
0761,Pericopsis elata,Leguminosae,Cote d'Ivoire,Africa,0.8,0.39,23,0.68
1211,Pericopsis elata,Leguminosae,Cote d'Ivoire,Africa,0.74,0.5,21,0.63
0497,Petersianthus macrocarpus,Lecythidaceae,Congo,Africa,0.69,0.27,NA,0.57
0835,Petersianthus macrocarpus,Lecythidaceae,Congo,Africa,0.78,0.37,39,0.63
0111,Petersianthus macrocarpus,Lecythidaceae,Cote d'Ivoire,Africa,0.86,0.58,25,0.71
0342,Petersianthus macrocarpus,Lecythidaceae,Cote d'Ivoire,Africa,0.81,0.58,31,0.64
0350,Petersianthus macrocarpus,Lecythidaceae,Cote d'Ivoire,Africa,0.85,0.64,30,0.67
0432,Petersianthus macrocarpus,Lecythidaceae,Cote d'Ivoire,Africa,0.85,NA,NA,0.7
0867,Petersianthus macrocarpus,Lecythidaceae,Cote d'Ivoire,Africa,0.8,0.42,30,0.66
1706,Petersianthus macrocarpus,Lecythidaceae,Guinea,Africa,0.78,0.32,NA,0.65
3205C,Petersianthus quadrialatus,Lecythidaceae,Philippines,Asia,0.76,0.48,30,0.62
0186,Phoebe elongata,Lauraceae,Guadeloupe,Carribean,0.69,0.48,25,0.58
2768,Phoebe elongata,Lauraceae,Guadeloupe,Carribean,0.48,0.36,27,0.41
2791,Phoebe elongata,Lauraceae,Guadeloupe,Carribean,0.54,0.37,24,0.46
2803,Phoebe elongata,Lauraceae,Guadeloupe,Carribean,0.48,0.35,28,0.4
3050,Phoebe elongata,Lauraceae,Guadeloupe,Carribean,0.49,0.42,26,0.41
0718,Phyllarthron articulatum,Bignoniaceae,Madagascar,Africa,1.14,0.52,27,0.94
0536,Phyllarthron madagascariense,Bignoniaceae,Madagascar,Africa,1.07,0.69,21,0.9
1044,Picea abies,Pinaceae,France,Europe,0.54,0.42,31,0.44
1771,Picea abies,Pinaceae,France,Europe,0.44,0.33,37,0.36
2001,Picea abies,Pinaceae,France,Europe,0.4,0.41,28,0.33
0802,Picea abies,Pinaceae,Sweden,Europe,0.43,0.4,34,0.35
0597,Piliocalyx laurifolius,Myrtaceae,New Caledonia,Pacific ocean,0.68,0.24,NA,0.56
1189,Piliocalyx laurifolius,Myrtaceae,New Caledonia,Pacific ocean,0.73,0.4,27,0.61
1171,Piliocalyx sp,Myrtaceae,New Caledonia,Pacific ocean,0.86,0.59,20,0.73
2380,Piliocalyx sp,Myrtaceae,New Caledonia,Pacific ocean,0.93,0.51,27,0.77
0187,Pimenta racemosa,Myrtaceae,Guadeloupe,Carribean,1.01,0.56,25,0.84
2922P,Pinus caribaea,Pinaceae,Burundi,Africa,0.36,0.29,31,0.3
2935P,Pinus caribaea,Pinaceae,Burundi,Africa,0.41,0.35,28,0.35
2938P,Pinus caribaea,Pinaceae,Burundi,Africa,0.4,0.33,29,0.34
0419G,Pinus caribaea,Pinaceae,French Guiana,South-America,0.69,0.32,34,0.57
2685P,Pinus caribaea,Pinaceae,French Polynesia,Pacific ocean,0.39,0.3,27,0.33
2686P,Pinus caribaea,Pinaceae,French Polynesia,Pacific ocean,0.55,0.41,27,0.46
2687P,Pinus caribaea,Pinaceae,French Polynesia,Pacific ocean,0.47,0.35,30,0.39
2688P,Pinus caribaea,Pinaceae,French Polynesia,Pacific ocean,0.65,0.41,30,0.54
2689P,Pinus caribaea,Pinaceae,French Polynesia,Pacific ocean,0.45,0.35,24,0.38
2691P,Pinus caribaea,Pinaceae,French Polynesia,Pacific ocean,0.45,0.37,27,0.38
2692P,Pinus caribaea,Pinaceae,French Polynesia,Pacific ocean,0.53,0.37,28,0.45
2693P,Pinus caribaea,Pinaceae,French Polynesia,Pacific ocean,0.43,0.34,28,0.36
2870,Pinus caribaea,Pinaceae,French Polynesia,Pacific ocean,0.74,0.49,31,0.6
2871,Pinus caribaea,Pinaceae,French Polynesia,Pacific ocean,0.68,0.46,29,0.56
2872,Pinus caribaea,Pinaceae,French Polynesia,Pacific ocean,0.48,0.32,27,0.41
2874,Pinus caribaea,Pinaceae,French Polynesia,Pacific ocean,0.56,0.33,28,0.47
2875,Pinus caribaea,Pinaceae,French Polynesia,Pacific ocean,0.59,0.4,30,0.49
2619,Pinus caribaea,Pinaceae,New Caledonia,Pacific ocean,0.44,0.31,28,0.37
2620,Pinus caribaea,Pinaceae,New Caledonia,Pacific ocean,0.42,0.31,31,0.35
2621,Pinus caribaea,Pinaceae,New Caledonia,Pacific ocean,0.45,0.33,29,0.38
2625,Pinus caribaea,Pinaceae,New Caledonia,Pacific ocean,0.4,0.34,27,0.34
2626,Pinus caribaea,Pinaceae,New Caledonia,Pacific ocean,0.42,0.32,30,0.35
2919P,Pinus elliottii,Pinaceae,Burundi,Africa,0.5,0.4,29,0.42
2934P,Pinus elliottii,Pinaceae,Burundi,Africa,0.42,0.38,28,0.35
2946P,Pinus elliottii,Pinaceae,Burundi,Africa,0.55,0.41,29,0.46
2918P,Pinus kesiya,Pinaceae,Burundi,Africa,0.64,0.46,30,0.52
2923P,Pinus kesiya,Pinaceae,Burundi,Africa,0.59,0.43,31,0.48
2933P,Pinus kesiya,Pinaceae,Burundi,Africa,0.71,0.49,29,0.58
0289,Pinus kesiya,Pinaceae,Guinea,Africa,0.47,0.41,31,0.39
3267C,Pinus kesiya,Pinaceae,Guinea,Africa,0.56,0.38,27,0.47
1060,Pinus kesiya,Pinaceae,Madagascar,Africa,0.43,0.22,NA,0.36
1368,Pinus kesiya,Pinaceae,Madagascar,Africa,0.45,0.52,26,0.37
1374,Pinus kesiya,Pinaceae,Madagascar,Africa,0.46,0.16,NA,0.38
1380,Pinus kesiya,Pinaceae,Madagascar,Africa,0.43,0.3,NA,0.36
1387,Pinus kesiya,Pinaceae,Madagascar,Africa,0.39,0.43,23,0.33
1393,Pinus kesiya,Pinaceae,Madagascar,Africa,0.43,0.3,29,0.36
0515,Pinus kesiya,Pinaceae,Viet Nam,Asia,0.75,0.42,35,0.6
0606,Pinus kesiya,Pinaceae,Viet Nam,Asia,0.68,0.33,NA,0.56
3266C,Pinus kesiya,Pinaceae,Viet Nam,Asia,0.69,NA,NA,0.57
2948,Pinus oocarpa,Pinaceae,Burundi,Africa,0.47,0.37,29,0.39
2959,Pinus oocarpa,Pinaceae,Burundi,Africa,0.54,0.38,29,0.45
2971,Pinus oocarpa,Pinaceae,Burundi,Africa,0.55,0.34,31,0.46
2916P,Pinus patula,Pinaceae,Burundi,Africa,0.53,0.46,27,0.44
2917P,Pinus patula,Pinaceae,Burundi,Africa,0.5,0.44,27,0.42
2939P,Pinus patula,Pinaceae,Burundi,Africa,0.54,0.45,31,0.44
1176,Pinus patula,Pinaceae,Madagascar,Africa,0.47,0.35,32,0.39
1253,Pinus patula,Pinaceae,Madagascar,Africa,0.52,0.26,NA,0.43
1359,Pinus patula,Pinaceae,Madagascar,Africa,0.48,0.4,31,0.4
1363,Pinus patula,Pinaceae,Madagascar,Africa,0.43,0.45,28,0.36
1376,Pinus patula,Pinaceae,Madagascar,Africa,0.46,0.31,31,0.39
1379,Pinus patula,Pinaceae,Madagascar,Africa,0.45,0.41,29,0.37
1382,Pinus patula,Pinaceae,Madagascar,Africa,0.43,0.36,34,0.35
1388,Pinus patula,Pinaceae,Madagascar,Africa,0.5,0.42,26,0.42
1392,Pinus patula,Pinaceae,Madagascar,Africa,0.49,0.55,28,0.4
1599,Pinus patula,Pinaceae,Madagascar,Africa,0.52,0.43,28,0.43
1645,Pinus patula,Pinaceae,Madagascar,Africa,0.49,0.46,26,0.41
1697,Pinus patula,Pinaceae,Madagascar,Africa,0.48,0.32,37,0.39
1722,Pinus patula,Pinaceae,Madagascar,Africa,0.65,0.51,29,0.53
1753,Pinus patula,Pinaceae,Madagascar,Africa,0.51,0.46,29,0.42
1761,Pinus patula,Pinaceae,Madagascar,Africa,0.47,0.32,29,0.4
1762,Pinus patula,Pinaceae,Madagascar,Africa,0.47,0.35,35,0.39
1786,Pinus patula,Pinaceae,Madagascar,Africa,0.44,0.31,37,0.36
0215,Pinus pinaster,Pinaceae,France,Europe,0.68,0.48,26,0.57
0216,Pinus pinaster,Pinaceae,France,Europe,0.56,0.35,36,0.46
2744C,Pinus pinaster,Pinaceae,New Zealand,Pacific ocean,0.53,0.3,26,0.45
0036V,Pinus sp,Pinaceae,Brazil,South-America,0.51,0.28,30,0.43
1058,Pinus sylvestris,Pinaceae,France,Europe,0.53,0.34,36,0.43
1957,Pinus sylvestris,Pinaceae,France,Europe,0.56,0.42,33,0.46
0552,Piptadeniastrum africanum,Leguminosae,Cameroon,Africa,0.66,0.35,34,0.54
0929,Piptadeniastrum africanum,Leguminosae,Cameroon,Africa,0.77,0.4,32,0.63
1999,Piptadeniastrum africanum,Leguminosae,Central African Republic,Africa,0.66,0.45,25,0.55
2005,Piptadeniastrum africanum,Leguminosae,Central African Republic,Africa,0.71,0.45,28,0.59
1799,Piptadeniastrum africanum,Leguminosae,Congo,Africa,0.64,0.48,26,0.53
0105,Piptadeniastrum africanum,Leguminosae,Cote d'Ivoire,Africa,0.69,0.41,27,0.58
0126,Piptadeniastrum africanum,Leguminosae,Cote d'Ivoire,Africa,0.62,0.5,24,0.52
0217,Piptadeniastrum africanum,Leguminosae,Cote d'Ivoire,Africa,0.72,0.42,31,0.59
0343,Piptadeniastrum africanum,Leguminosae,Cote d'Ivoire,Africa,0.8,0.5,27,0.66
0377,Piptadeniastrum africanum,Leguminosae,Cote d'Ivoire,Africa,0.59,0.44,29,0.49
1680,Piptadeniastrum africanum,Leguminosae,Cote d'Ivoire,Africa,0.67,0.45,22,0.57
1684,Piptadeniastrum africanum,Leguminosae,Cote d'Ivoire,Africa,0.71,0.53,23,0.6
1813,Piptadeniastrum africanum,Leguminosae,Cote d'Ivoire,Africa,0.71,0.54,25,0.59
1827,Piptadeniastrum africanum,Leguminosae,Cote d'Ivoire,Africa,0.69,0.52,26,0.57
2016,Piptadeniastrum africanum,Leguminosae,Cote d'Ivoire,Africa,0.68,0.49,22,0.58
2462,Piptadeniastrum africanum,Leguminosae,Cote d'Ivoire,Africa,0.86,0.52,23,0.72
1186,Piptadeniastrum africanum,Leguminosae,Gabon,Africa,0.72,NA,NA,0.6
1188,Piptadeniastrum africanum,Leguminosae,Gabon,Africa,0.65,0.29,36,0.54
1191,Piptadeniastrum africanum,Leguminosae,Gabon,Africa,0.77,0.47,25,0.65
1255,Piptadeniastrum africanum,Leguminosae,Gabon,Africa,0.66,0.51,27,0.54
1256,Piptadeniastrum africanum,Leguminosae,Gabon,Africa,0.74,0.62,22,0.62
1672,Piptadeniastrum africanum,Leguminosae,Guinea,Africa,0.68,0.43,29,0.56
1675,Piptadeniastrum africanum,Leguminosae,Guinea,Africa,0.74,0.51,28,0.61
0212,Plagiostyles africana,Euphorbiaceae,Gabon,Africa,0.81,0.37,25,0.69
1045,Plagiostyles africana,Euphorbiaceae,Gabon,Africa,0.91,0.26,NA,0.75
0584,Planchonella amieuana,Sapotaceae,New Caledonia,Pacific ocean,0.76,0.81,18,0.65
0806,Planchonella microphylla,Sapotaceae,New Caledonia,Pacific ocean,1.1,0.58,28,0.89
2382,Planchonella sphaerocarpa,Sapotaceae,New Caledonia,Pacific ocean,0.77,0.55,31,0.62
2755,Planchonella sphaerocarpa,Sapotaceae,New Caledonia,Pacific ocean,0.81,0.53,33,0.64
2761,Planchonella sphaerocarpa,Sapotaceae,New Caledonia,Pacific ocean,0.79,0.53,30,0.64
1791,Planchonella torricellensis,Sapotaceae,Wallis and Futuna Islands,Pacific ocean,0.72,0.44,29,0.59
0575,Planchonella wakere,Sapotaceae,New Caledonia,Pacific ocean,1.1,0.78,21,0.91
0388,Platonia insignis,Clusiaceae,French Guiana,South-America,0.82,0.6,29,0.66
1464,Platonia insignis,Clusiaceae,French Guiana,South-America,0.81,0.51,29,0.66
1582,Platonia insignis,Clusiaceae,French Guiana,South-America,0.81,0.5,30,0.66
1592,Platonia insignis,Clusiaceae,French Guiana,South-America,0.78,0.6,23,0.65
1757,Platonia insignis,Clusiaceae,French Guiana,South-America,0.93,0.57,27,0.76
1764,Platonia insignis,Clusiaceae,French Guiana,South-America,0.9,0.66,24,0.74
2581,Platonia insignis,Clusiaceae,French Guiana,South-America,0.84,0.64,25,0.69
0129G,Platonia insignis,Clusiaceae,French Guiana,South-America,0.83,0.51,29,0.68
0448G,Platonia insignis,Clusiaceae,French Guiana,South-America,0.85,0.57,27,0.69
1238G,Platonia insignis,Clusiaceae,French Guiana,South-America,0.93,0.59,28,0.75
2730,Platymiscium sp,Leguminosae,French Guiana,South-America,1.1,0.59,19,0.94
0257G,Platymiscium sp,Leguminosae,French Guiana,South-America,1.03,0.56,21,0.87
0170V,Platymiscium trinitatis,Leguminosae,Brazil,South-America,1.24,0.68,NA,1.03
0155V,Platymiscium ulei,Leguminosae,Brazil,South-America,0.79,0.48,16,0.69
0178V,Platymiscium ulei,Leguminosae,Brazil,South-America,0.73,0.51,19,0.63
0188V,Platymiscium ulei,Leguminosae,Brazil,South-America,0.84,0.36,18,0.73
0174,Podocarpus salicifolius,Podocarpaceae,Guadeloupe,Carribean,0.67,0.46,27,0.56
2795,Podocarpus salicifolius,Podocarpaceae,Guadeloupe,Carribean,0.57,0.38,25,0.48
2796,Podocarpus salicifolius,Podocarpaceae,Guadeloupe,Carribean,0.57,0.38,26,0.48
3279C,Podocarpus sp,Podocarpaceae,Chile,South-America,0.52,0.41,28,0.43
0821,Podocarpus sylvestris,Podocarpaceae,New Caledonia,Pacific ocean,0.73,0.48,27,0.6
0693,Poga oleosa,Anisophylleaceae,Cameroon,Africa,0.43,0.34,37,0.35
0211,Poga oleosa,Anisophylleaceae,Gabon,Africa,0.5,0.43,30,0.41
0610,Poga oleosa,Anisophylleaceae,Gabon,Africa,0.43,0.32,NA,0.36
0852,Poga oleosa,Anisophylleaceae,Gabon,Africa,0.41,0.32,32,0.34
1842,Poga oleosa,Anisophylleaceae,Gabon,Africa,0.51,0.44,28,0.42
1853,Poga oleosa,Anisophylleaceae,Gabon,Africa,0.53,0.49,27,0.44
0532,Polyscias ornifolia,Araliaceae,Madagascar,Africa,0.63,0.52,26,0.52
1193,Populus deltoides,Salicaceae,Madagascar,Africa,0.57,0.43,29,0.47
1508,Potameia antevaratra,Lauraceae,Madagascar,Africa,0.83,0.54,27,0.68
1517,Potameia antevaratra,Lauraceae,Madagascar,Africa,0.83,0.53,29,0.67
1518,Potameia antevaratra,Lauraceae,Madagascar,Africa,0.81,0.52,30,0.66
0451G,Pourouma sp,Urticaceae,French Guiana,South-America,0.37,0.43,33,0.3
0313G,Pourouma villosa,Urticaceae,French Guiana,South-America,0.33,0.2,NA,0.27
0155,Pouteria altissima,Sapotaceae,Gabon,Africa,0.56,0.43,26,0.47
0200V,Pouteria guianensis,Sapotaceae,Brazil,South-America,1.09,0.64,24,0.9
3034,Pouteria pallida,Sapotaceae,Guadeloupe,Carribean,1.1,0.7,28,0.87
1708,Pouteria pierrei,Sapotaceae,Cote d'Ivoire,Africa,0.59,0.32,NA,0.49
0218V,Pouteria sp,Sapotaceae,Brazil,South-America,0.98,0.58,23,0.82
1215G,Pouteria sp,Sapotaceae,French Guiana,South-America,1.03,0.53,40,0.78
3113,Pouteria sp,Sapotaceae,Martinique,Carribean,0.98,0.63,32,0.76
3137,Pouteria sp,Sapotaceae,Martinique,Carribean,0.97,0.65,32,0.75
3145,Pouteria sp,Sapotaceae,Martinique,Carribean,1.04,0.68,30,0.81
3159,Pouteria sp,Sapotaceae,Martinique,Carribean,0.97,0.66,30,0.76
1880,Pouteria superba,Sapotaceae,Congo,Africa,0.55,0.43,26,0.46
2521,Pradosia cochlearia,Sapotaceae,French Guiana,South-America,0.98,0.58,28,0.79
2533,Pradosia cochlearia,Sapotaceae,French Guiana,South-America,1.1,0.66,27,0.88
2551,Pradosia cochlearia,Sapotaceae,French Guiana,South-America,0.93,0.59,28,0.75
2584,Pradosia cochlearia,Sapotaceae,French Guiana,South-America,0.92,0.63,29,0.73
2588,Pradosia cochlearia,Sapotaceae,French Guiana,South-America,0.88,0.62,26,0.72
0084G,Pradosia cochlearia,Sapotaceae,French Guiana,South-America,1.06,0.59,37,0.81
0099G,Pradosia cochlearia,Sapotaceae,French Guiana,South-America,0.99,0.51,38,0.77
0109G,Pradosia cochlearia,Sapotaceae,French Guiana,South-America,0.92,0.54,34,0.72
0112G,Pradosia cochlearia,Sapotaceae,French Guiana,South-America,0.91,0.57,34,0.71
0113G,Pradosia cochlearia,Sapotaceae,French Guiana,South-America,0.9,0.54,34,0.71
0068V,Pradosia schomburgkiana,Sapotaceae,Brazil,South-America,0.89,0.66,25,0.73
0003G,Pradosia sp,Sapotaceae,French Guiana,South-America,0.87,0.48,32,0.7
0008,Prosopis africana,Leguminosae,Guinea,Africa,1.05,0.37,39,0.84
2274,Protium sagotianum,Burseraceae,French Guiana,South-America,0.6,0.5,30,0.49
2284,Protium sagotianum,Burseraceae,French Guiana,South-America,0.68,0.48,29,0.56
2290,Protium sagotianum,Burseraceae,French Guiana,South-America,0.64,0.56,29,0.52
0199G,Protium sagotianum,Burseraceae,French Guiana,South-America,0.61,0.45,34,0.49
0209V,Protium sp,Burseraceae,Brazil,South-America,0.49,0.43,30,0.4
0215V,Protium sp,Burseraceae,Brazil,South-America,0.55,0.41,29,0.46
0227V,Protium sp,Burseraceae,Brazil,South-America,0.58,0.38,30,0.48
1205G,Protium sp,Burseraceae,French Guiana,South-America,0.69,0.45,31,0.56
2931,Prunus africana,Rosaceae,Burundi,Africa,0.85,0.54,27,0.7
2932,Prunus africana,Rosaceae,Burundi,Africa,0.77,0.51,27,0.63
3020,Prunus africana,Rosaceae,Burundi,Africa,0.81,0.51,28,0.66
0133,Prunus arborea,Rosaceae,Viet Nam,Asia,0.47,0.37,30,0.39
2064,Pseudocedrela kotschyi,Meliaceae,Mali,Africa,0.96,0.46,23,0.81
2070,Pseudocedrela kotschyi,Meliaceae,Mali,Africa,0.82,0.38,27,0.69
2078,Pseudocedrela kotschyi,Meliaceae,Mali,Africa,0.81,0.39,28,0.68
2082,Pseudocedrela kotschyi,Meliaceae,Mali,Africa,1,0.51,20,0.86
2086,Pseudocedrela kotschyi,Meliaceae,Mali,Africa,0.83,0.45,24,0.7
0766,Pseudopiptadenia psilostachya,Leguminosae,French Guiana,South-America,0.72,0.46,25,0.6
0197V,Pseudopiptadenia suaveolens,Leguminosae,Brazil,South-America,0.88,0.45,23,0.75
1463,Pseudopiptadenia suaveolens,Leguminosae,French Guiana,South-America,0.67,0.47,24,0.56
1474,Pseudopiptadenia suaveolens,Leguminosae,French Guiana,South-America,0.62,0.46,24,0.52
1507,Pseudopiptadenia suaveolens,Leguminosae,French Guiana,South-America,0.85,0.61,20,0.72
1797,Pseudopiptadenia suaveolens,Leguminosae,French Guiana,South-America,0.91,0.56,22,0.77
1802,Pseudopiptadenia suaveolens,Leguminosae,French Guiana,South-America,1.03,0.5,24,0.86
1806,Pseudopiptadenia suaveolens,Leguminosae,French Guiana,South-America,0.71,0.27,NA,0.59
2747C,Pseudotsuga menziesii,Pinaceae,Canada,North-America,0.59,0.49,27,0.49
2745C,Pseudotsuga menziesii,Pinaceae,New Zealand,Pacific ocean,0.37,0.37,26,0.31
2746C,Pseudotsuga menziesii,Pinaceae,New Zealand,Pacific ocean,0.5,0.45,29,0.41
2748C,Pseudotsuga menziesii,Pinaceae,United States,North-America,0.52,0.43,24,0.44
0172,Psidium guajava,Myrtaceae,Guadeloupe,Carribean,0.72,0.48,27,0.6
1120,Pteleopsis hylodendron,Combretaceae,Cameroon,Africa,0.83,0.44,35,0.67
1121,Pteleopsis hylodendron,Combretaceae,Cameroon,Africa,0.84,0.44,35,0.67
1122,Pteleopsis hylodendron,Combretaceae,Cameroon,Africa,0.74,0.35,31,0.62
0001,Pterocarpus erinaceus,Leguminosae,Guinea,Africa,0.82,0.3,18,0.72
2055,Pterocarpus erinaceus,Leguminosae,Mali,Africa,0.91,0.31,20,0.79
2056,Pterocarpus erinaceus,Leguminosae,Mali,Africa,0.92,0.36,21,0.79
2068,Pterocarpus erinaceus,Leguminosae,Mali,Africa,0.94,0.42,19,0.81
0724,Pterocarpus erinaceus,Leguminosae,Senegal,Africa,0.85,0.29,28,0.72
2643,Pterocarpus officinalis,Leguminosae,French Guiana,South-America,0.86,0.57,24,0.72
0195G,Pterocarpus officinalis,Leguminosae,French Guiana,South-America,0.82,0.49,29,0.67
0265G,Pterocarpus officinalis,Leguminosae,French Guiana,South-America,0.52,0.35,32,0.43
0394G,Pterocarpus officinalis,Leguminosae,French Guiana,South-America,0.75,0.43,32,0.61
0947,Pterocarpus soyauxii,Leguminosae,Cameroon,Africa,0.8,0.35,20,0.69
1050,Pterocarpus soyauxii,Leguminosae,Cameroon,Africa,0.67,0.51,16,0.59
0936,Pterocarpus soyauxii,Leguminosae,Central African Republic,Africa,0.68,0.3,24,0.59
0373,Pterocarpus soyauxii,Leguminosae,Gabon,Africa,0.9,0.51,21,0.77
0928,Pterocarpus soyauxii,Leguminosae,Gabon,Africa,0.82,0.43,19,0.71
1033,Pterocarpus soyauxii,Leguminosae,Gabon,Africa,0.76,0.28,29,0.65
2545,Pterocarpus sp,Leguminosae,Gabon,Africa,0.77,0.44,17,0.67
3063P,Pterocarpus tinctorius,Leguminosae,Burundi,Africa,0.92,0.48,17,0.8
2824,Pterogyne nitens,Leguminosae,Paraguay,South-America,0.86,0.48,24,0.72
2897C,Pterogyne nitens,Leguminosae,Paraguay,South-America,0.85,0.47,25,0.71
1323,Pterygota macrocarpa,Malvaceae,Cote d'Ivoire,Africa,0.55,0.5,24,0.46
2141,Pterygota macrocarpa,Malvaceae,Cote d'Ivoire,Africa,0.63,0.51,25,0.53
1285,Pterygota sp,Malvaceae,Cote d'Ivoire,Africa,0.65,0.51,30,0.53
0804,Pycnandra acuminata,Sapotaceae,New Caledonia,Pacific ocean,0.85,NA,NA,0.7
2377,Pycnandra comptonii,Sapotaceae,New Caledonia,Pacific ocean,0.74,0.5,30,0.6
0803,Pycnandra fastuosa,Sapotaceae,New Caledonia,Pacific ocean,0.95,0.55,29,0.77
2842,Pycnandra gordoniifolia,Sapotaceae,New Caledonia,Pacific ocean,0.86,0.5,28,0.71
2815,Pycnandra sarlinii,Sapotaceae,New Caledonia,Pacific ocean,0.92,0.56,29,0.74
2815A,Pycnandra sarlinii,Sapotaceae,New Caledonia,Pacific ocean,0.91,NA,NA,0.75
0546,Pycnanthus angolensis,Myristicaceae,Cameroon,Africa,0.46,0.24,NA,0.38
0570,Pycnanthus angolensis,Myristicaceae,Cameroon,Africa,0.44,0.4,40,0.35
0571,Pycnanthus angolensis,Myristicaceae,Cameroon,Africa,0.48,0.46,24,0.4
0631,Pycnanthus angolensis,Myristicaceae,Cameroon,Africa,0.4,0.35,40,0.32
0807,Pycnanthus angolensis,Myristicaceae,Cameroon,Africa,0.46,0.17,NA,0.38
0808,Pycnanthus angolensis,Myristicaceae,Cameroon,Africa,0.48,0.24,NA,0.4
0809,Pycnanthus angolensis,Myristicaceae,Cameroon,Africa,0.4,0.33,38,0.33
0810,Pycnanthus angolensis,Myristicaceae,Cameroon,Africa,0.38,0.38,30,0.32
0811,Pycnanthus angolensis,Myristicaceae,Cameroon,Africa,0.46,0.19,NA,0.38
1144,Pycnanthus angolensis,Myristicaceae,Cameroon,Africa,0.54,0.48,25,0.45
0725,Pycnanthus angolensis,Myristicaceae,Cote d'Ivoire,Africa,0.57,0.33,NA,0.47
0395,Pycnanthus angolensis,Myristicaceae,Gabon,Africa,0.57,0.37,34,0.47
0789,Pycnanthus angolensis,Myristicaceae,Gabon,Africa,0.52,0.23,NA,0.43
1076,Pycnanthus angolensis,Myristicaceae,Gabon,Africa,0.65,0.51,27,0.54
0052,Qualea albiflora,Vochysiaceae,French Guiana,South-America,0.74,0.42,34,0.6
0767,Qualea albiflora,Vochysiaceae,French Guiana,South-America,0.68,0.47,33,0.55
1378,Qualea albiflora,Vochysiaceae,French Guiana,South-America,0.68,0.34,NA,0.56
1473,Qualea albiflora,Vochysiaceae,French Guiana,South-America,0.68,0.47,32,0.55
1476,Qualea albiflora,Vochysiaceae,French Guiana,South-America,0.72,0.53,31,0.58
1698,Qualea albiflora,Vochysiaceae,French Guiana,South-America,0.76,0.39,36,0.62
0299G,Qualea albiflora,Vochysiaceae,French Guiana,South-America,0.67,0.4,33,0.55
0310G,Qualea albiflora,Vochysiaceae,French Guiana,South-America,0.78,0.42,35,0.63
0390G,Qualea albiflora,Vochysiaceae,French Guiana,South-America,0.71,0.42,34,0.58
0439G,Qualea albiflora,Vochysiaceae,French Guiana,South-America,0.58,0.39,29,0.48
1232G,Qualea albiflora,Vochysiaceae,French Guiana,South-America,0.7,0.45,33,0.57
0349G,Qualea coerulea,Vochysiaceae,French Guiana,South-America,0.63,NA,NA,0.52
0206V,Qualea homosepala,Vochysiaceae,Brazil,South-America,0.77,0.61,32,0.6
0022V,Qualea paraensis,Vochysiaceae,Brazil,South-America,0.77,0.62,34,0.59
0046,Qualea rosea,Vochysiaceae,French Guiana,South-America,0.65,0.39,38,0.52
0678,Qualea rosea,Vochysiaceae,French Guiana,South-America,0.68,0.42,32,0.56
1308,Qualea rosea,Vochysiaceae,French Guiana,South-America,0.71,0.54,29,0.58
1367,Qualea rosea,Vochysiaceae,French Guiana,South-America,0.71,0.54,29,0.58
1375,Qualea rosea,Vochysiaceae,French Guiana,South-America,0.68,0.31,NA,0.56
1477,Qualea rosea,Vochysiaceae,French Guiana,South-America,0.75,0.64,24,0.62
1686,Qualea rosea,Vochysiaceae,French Guiana,South-America,0.74,0.65,27,0.6
1691,Qualea rosea,Vochysiaceae,French Guiana,South-America,0.73,0.49,25,0.61
0345G,Qualea rosea,Vochysiaceae,French Guiana,South-America,0.72,0.45,40,0.56
2454,Qualea sp,Vochysiaceae,Brazil,South-America,0.82,0.51,24,0.69
2455,Qualea sp,Vochysiaceae,Brazil,South-America,0.82,0.57,23,0.69
3250,Qualea sp,Vochysiaceae,Brazil,South-America,0.93,0.67,27,0.75
0015V,Qualea sp,Vochysiaceae,Brazil,South-America,0.74,0.66,32,0.57
0016V,Qualea sp,Vochysiaceae,Brazil,South-America,0.76,0.68,37,0.56
0222V,Qualea sp,Vochysiaceae,Brazil,South-America,0.91,0.63,29,0.73
0232V,Qualea sp,Vochysiaceae,Brazil,South-America,0.85,0.6,22,0.71
2709C,Qualea sp,Vochysiaceae,Brazil,South-America,0.96,0.59,22,0.81
1381,Qualea sp,Vochysiaceae,French Guiana,South-America,0.81,0.46,28,0.67
2246,Qualea sp,Vochysiaceae,Suriname,South-America,0.77,0.6,30,0.61
2247,Qualea sp,Vochysiaceae,Suriname,South-America,0.74,0.57,27,0.6
2248,Qualea sp,Vochysiaceae,Suriname,South-America,0.73,0.51,27,0.6
2257,Qualea sp,Vochysiaceae,Suriname,South-America,0.71,0.51,29,0.58
2260,Qualea sp,Vochysiaceae,Suriname,South-America,0.75,0.57,28,0.61
0876,Quassia gabonensis,Simaroubaceae,Cote d'Ivoire,Africa,0.3,0.33,28,0.25
0963,Quassia gabonensis,Simaroubaceae,Gabon,Africa,0.38,0.25,35,0.32
1789,Quercus afares,Fagaceae,Algeria,Africa,0.89,0.55,28,0.72
1794,Quercus afares,Fagaceae,Algeria,Africa,0.83,0.52,26,0.69
1796,Quercus afares,Fagaceae,Algeria,Africa,0.99,0.52,30,0.8
1790,Quercus canariensis,Fagaceae,Algeria,Africa,1,0.56,27,0.82
1793,Quercus canariensis,Fagaceae,Algeria,Africa,0.97,0.56,28,0.79
1795,Quercus canariensis,Fagaceae,Algeria,Africa,1.06,0.57,27,0.87
0152,Quercus ilex,Fagaceae,Morocco,Africa,0.92,0.59,28,0.74
2331,Quercus ilex,Fagaceae,Morocco,Africa,0.99,0.58,27,0.81
2333,Quercus ilex,Fagaceae,Morocco,Africa,0.93,0.55,26,0.77
2335,Quercus ilex,Fagaceae,Morocco,Africa,0.96,0.57,26,0.79
2336,Quercus ilex,Fagaceae,Morocco,Africa,0.95,0.59,25,0.78
2707,Quercus ilex,Fagaceae,Portugal,Europe,1.02,0.55,26,0.84
0345,Quercus petraea,Fagaceae,France,Europe,0.82,0.54,36,0.64
1940,Quercus petraea,Fagaceae,France,Europe,0.72,0.45,27,0.6
1947,Quercus petraea,Fagaceae,France,Europe,0.7,0.45,31,0.57
1951,Quercus petraea,Fagaceae,France,Europe,0.76,0.45,31,0.62
1986,Quercus robur,Fagaceae,France,Europe,0.78,0.39,34,0.64
0213,Quercus sp,Fagaceae,France,Europe,0.87,0.36,NA,0.72
1042,Quercus sp,Fagaceae,France,Europe,0.69,0.38,36,0.56
1051,Quercus sp,Fagaceae,France,Europe,0.69,0.38,37,0.56
1931,Quercus sp,Fagaceae,France,Europe,0.68,0.42,28,0.57
1937,Quercus sp,Fagaceae,France,Europe,0.68,0.43,31,0.56
1941,Quercus sp,Fagaceae,France,Europe,0.67,0.43,29,0.55
1954,Quercus sp,Fagaceae,France,Europe,0.81,0.5,29,0.66
1987,Quercus sp,Fagaceae,France,Europe,0.82,0.4,34,0.67
1991,Quercus sp,Fagaceae,France,Europe,0.8,0.52,28,0.65
1995,Quercus sp,Fagaceae,France,Europe,0.71,0.43,29,0.59
2018,Quercus sp,Fagaceae,France,Europe,0.75,0.41,33,0.61
2118,Quercus sp,Fagaceae,France,Europe,0.78,0.43,32,0.64
2126,Quercus sp,Fagaceae,France,Europe,0.77,0.43,30,0.63
0154,Quercus suber,Fagaceae,Morocco,Africa,0.84,0.48,28,0.69
2324,Quercus suber,Fagaceae,Morocco,Africa,0.97,0.48,29,0.8
2328,Quercus suber,Fagaceae,Morocco,Africa,0.84,0.54,27,0.69
2330,Quercus suber,Fagaceae,Morocco,Africa,0.86,0.52,26,0.71
2332,Quercus suber,Fagaceae,Morocco,Africa,0.85,0.54,26,0.7
0274,Rauvolfia caffra,Apocynaceae,Cameroon,Africa,0.52,0.35,30,0.44
0764,Rauvolfia caffra,Apocynaceae,Cameroon,Africa,0.54,0.42,30,0.45
1214,Ravensara sp,Lauraceae,Madagascar,Africa,0.68,0.51,27,0.56
1219,Ravensara sp,Lauraceae,Madagascar,Africa,0.77,0.55,27,0.63
1738,Ravensara sp,Lauraceae,Madagascar,Africa,0.96,0.58,28,0.78
1744,Ravensara sp,Lauraceae,Madagascar,Africa,0.95,0.58,27,0.77
1959,Recordoxylon amazonicum,Leguminosae,Brazil,South-America,0.82,0.53,19,0.7
1963,Recordoxylon amazonicum,Leguminosae,Brazil,South-America,0.98,0.53,20,0.84
1975,Recordoxylon amazonicum,Leguminosae,Brazil,South-America,0.93,0.56,21,0.79
1152,Recordoxylon speciosum,Leguminosae,French Guiana,South-America,1.04,0.62,22,0.87
0437G,Recordoxylon speciosum,Leguminosae,French Guiana,South-America,0.98,0.58,19,0.84
1229G,Recordoxylon speciosum,Leguminosae,French Guiana,South-America,0.97,0.57,24,0.81
0823,Retrophyllum comptonii,Podocarpaceae,New Caledonia,Pacific ocean,0.5,0.39,27,0.42
1218G,Rhabdodendron amazonicum,Rhabdodendraceae,French Guiana,South-America,0.9,0.5,29,0.74
1496,Rhizophora mangle,Rhizophoraceae,Venezuela,South-America,1.11,0.64,28,0.89
1542,Rhizophora mangle,Rhizophoraceae,Venezuela,South-America,1.13,0.68,26,0.91
0056,Rhizophora racemosa,Rhizophoraceae,Gabon,Africa,1.06,0.8,21,0.88
1512,Rhizophora sp,Rhizophoraceae,Gabon,Africa,1.02,0.69,22,0.85
0483,Rhodognaphalon brevicuspe,Malvaceae,Congo,Africa,0.5,0.33,34,0.41
2371,Rhodognaphalon brevicuspe,Malvaceae,Cote d'Ivoire,Africa,0.44,0.4,31,0.36
2376,Rhodognaphalon brevicuspe,Malvaceae,Cote d'Ivoire,Africa,0.43,0.41,30,0.36
0128,Rhodognaphalon brevicuspe,Malvaceae,Gabon,Africa,0.44,0.35,28,0.37
0394,Rhodognaphalon brevicuspe,Malvaceae,Gabon,Africa,0.49,0.31,33,0.41
0828,Rhodognaphalon brevicuspe,Malvaceae,Gabon,Africa,0.47,0.16,NA,0.39
0337,Rhodolaena bakeriana,Sarcolaenaceae,Madagascar,Africa,0.96,0.56,27,0.79
1534,Rhodolaena bakeriana,Sarcolaenaceae,Madagascar,Africa,0.98,0.58,29,0.79
1536,Rhodolaena bakeriana,Sarcolaenaceae,Madagascar,Africa,0.98,0.47,37,0.77
1564,Rhodolaena bakeriana,Sarcolaenaceae,Madagascar,Africa,1.01,0.45,35,0.81
2515,Rhodostemonodaphne grandis,Lauraceae,French Guiana,South-America,0.42,0.58,28,0.34
0053G,Rhodostemonodaphne kunthiana,Lauraceae,French Guiana,South-America,0.41,0.37,34,0.34
0055G,Rhodostemonodaphne kunthiana,Lauraceae,French Guiana,South-America,0.44,0.46,36,0.35
0291,Rhus thouarsii,Anacardiaceae,Madagascar,Africa,0.85,0.37,24,0.73
0177,Richeria grandis,Phyllanthaceae,Guadeloupe,Carribean,0.74,0.53,30,0.6
2797,Richeria grandis,Phyllanthaceae,Guadeloupe,Carribean,0.62,0.49,29,0.51
2799,Richeria grandis,Phyllanthaceae,Guadeloupe,Carribean,0.65,0.53,27,0.53
2804,Richeria grandis,Phyllanthaceae,Guadeloupe,Carribean,0.67,0.51,28,0.55
0066G,Richeria sp,Phyllanthaceae,French Guiana,South-America,0.64,0.41,32,0.52
0630,Ricinodendron heudelotii,Euphorbiaceae,Cameroon,Africa,0.24,0.22,29,0.21
0968,Ricinodendron heudelotii,Euphorbiaceae,Cameroon,Africa,0.27,0.2,NA,0.22
0908,Ricinodendron heudelotii,Euphorbiaceae,Central African Republic,Africa,0.27,0.15,NA,0.22
2642,Sacoglottis cydonioides,Humiriaceae,French Guiana,South-America,0.84,0.57,27,0.69
0173G,Sacoglottis cydonioides,Humiriaceae,French Guiana,South-America,0.87,0.53,30,0.7
0279,Sacoglottis gabonensis,Humiriaceae,Cote d'Ivoire,Africa,0.88,0.58,26,0.72
0068,Sacoglottis gabonensis,Humiriaceae,Gabon,Africa,0.91,0.49,26,0.76
1038,Sacoglottis gabonensis,Humiriaceae,Gabon,Africa,0.88,0.35,40,0.71
2706,Sacoglottis guianensis,Humiriaceae,French Guiana,South-America,0.93,0.65,26,0.75
0088G,Sacoglottis guianensis,Humiriaceae,French Guiana,South-America,1.02,0.59,31,0.81
0174G,Sacoglottis guianensis,Humiriaceae,French Guiana,South-America,0.93,0.57,31,0.74
0522,Samanea dinklagei,Leguminosae,Guinea,Africa,0.87,0.39,29,0.73
3186C,Santiria rubiginosa,Burseraceae,Malaysia,Asia,0.63,0.46,26,0.53
0272,Santiria trimera,Burseraceae,Cameroon,Africa,0.59,0.44,29,0.49
1673,Santiria trimera,Burseraceae,Gabon,Africa,0.66,0.46,25,0.55
3194C,Scaphium macropodum,Malvaceae,Malaysia,Asia,0.69,0.47,26,0.58
2883C,Scaphium sp,Malvaceae,NA,Asia,0.67,0.48,25,0.56
3226C,Scaphium sp,Malvaceae,NA,Asia,0.66,0.48,26,0.55
0675,Schefflera decaphylla,Araliaceae,French Guiana,South-America,0.45,0.51,34,0.36
2357,Schefflera decaphylla,Araliaceae,French Guiana,South-America,0.53,0.51,30,0.43
0005G,Schefflera decaphylla,Araliaceae,French Guiana,South-America,0.55,0.39,NA,0.46
2756,Schefflera gabriellae,Araliaceae,New Caledonia,Pacific ocean,0.57,0.46,32,0.46
2758,Schefflera gabriellae,Araliaceae,New Caledonia,Pacific ocean,0.57,0.42,34,0.46
2780,Schefflera gabriellae,Araliaceae,New Caledonia,Pacific ocean,0.54,0.43,32,0.44
2851,Schefflera gabriellae,Araliaceae,New Caledonia,Pacific ocean,0.59,0.51,34,0.47
0141V,Schefflera morototoni,Araliaceae,Brazil,South-America,0.63,0.5,36,0.49
2351,Schefflera morototoni,Araliaceae,French Guiana,South-America,0.49,0.45,36,0.39
2358,Schefflera morototoni,Araliaceae,French Guiana,South-America,0.59,0.5,32,0.47
0354G,Schefflera morototoni,Araliaceae,French Guiana,South-America,0.61,0.53,35,0.48
0819,Schefflera pancheri,Araliaceae,New Caledonia,Pacific ocean,0.48,0.29,NA,0.4
2119,Schefflera pancheri,Araliaceae,New Caledonia,Pacific ocean,0.53,0.42,30,0.44
2127,Schefflera pancheri,Araliaceae,New Caledonia,Pacific ocean,0.55,0.42,30,0.45
2128,Schefflera pancheri,Araliaceae,New Caledonia,Pacific ocean,0.58,0.42,30,0.48
3003,Sclerolobium melanocarpum,Leguminosae,Brazil,South-America,0.65,0.51,27,0.54
0103V,Sclerolobium melanocarpum,Leguminosae,Brazil,South-America,0.64,0.7,18,0.55
0769,Sclerolobium melinonii,Leguminosae,French Guiana,South-America,0.49,0.43,34,0.4
0396G,Sclerolobium melinonii,Leguminosae,French Guiana,South-America,0.5,0.37,32,0.41
3017,Sclerolobium sp,Leguminosae,Brazil,South-America,0.59,0.52,26,0.49
0093V,Sclerolobium sp,Leguminosae,Brazil,South-America,0.7,0.55,20,0.6
0198V,Sclerolobium sp,Leguminosae,Brazil,South-America,0.79,0.51,23,0.67
2927,Scleronema micranthum,Malvaceae,Brazil,South-America,0.7,0.55,26,0.58
2979,Scleronema micranthum,Malvaceae,Brazil,South-America,0.68,0.52,28,0.56
2987,Scleronema micranthum,Malvaceae,Brazil,South-America,0.68,0.52,29,0.55
3025,Scleronema micranthum,Malvaceae,Brazil,South-America,0.79,0.6,29,0.63
0001V,Scleronema micranthum,Malvaceae,Brazil,South-America,0.79,0.6,31,0.62
0007V,Scleronema micranthum,Malvaceae,Brazil,South-America,0.77,0.55,26,0.63
0013V,Scleronema micranthum,Malvaceae,Brazil,South-America,0.8,0.59,26,0.66
0019V,Scleronema micranthum,Malvaceae,Brazil,South-America,0.77,0.59,28,0.62
0038V,Scleronema micranthum,Malvaceae,Brazil,South-America,0.73,0.56,25,0.6
0044V,Scleronema micranthum,Malvaceae,Brazil,South-America,0.73,0.55,28,0.59
0079V,Scleronema micranthum,Malvaceae,Brazil,South-America,0.57,0.46,24,0.48
0087V,Scleronema micranthum,Malvaceae,Brazil,South-America,0.73,0.56,30,0.59
0097V,Scleronema micranthum,Malvaceae,Brazil,South-America,0.68,0.65,22,0.57
0116V,Scleronema micranthum,Malvaceae,Brazil,South-America,0.71,0.6,30,0.57
1558,Scolopia sp,Salicaceae,Madagascar,Africa,0.92,0.52,29,0.75
0486,Scorodophloeus zenkeri,Leguminosae,Congo,Africa,0.9,0.53,33,0.71
0488,Scorodophloeus zenkeri,Leguminosae,Congo,Africa,0.93,0.6,28,0.75
0418,Scottellia klaineana,Achariaceae,Cote d'Ivoire,Africa,0.64,0.42,29,0.53
0419,Scottellia klaineana,Achariaceae,Cote d'Ivoire,Africa,0.63,0.37,33,0.52
2073,Scottellia klaineana,Achariaceae,Cote d'Ivoire,Africa,0.66,0.49,28,0.54
2094,Scottellia klaineana,Achariaceae,Cote d'Ivoire,Africa,0.62,0.44,27,0.52
2099,Scottellia klaineana,Achariaceae,Cote d'Ivoire,Africa,0.59,0.45,26,0.49
2104,Scottellia klaineana,Achariaceae,Cote d'Ivoire,Africa,0.71,0.5,29,0.58
2206,Scottellia klaineana,Achariaceae,Cote d'Ivoire,Africa,0.75,0.5,28,0.62
2207,Scottellia klaineana,Achariaceae,Cote d'Ivoire,Africa,0.67,0.45,28,0.56
2210,Scottellia klaineana,Achariaceae,Cote d'Ivoire,Africa,0.66,0.5,24,0.55
2211,Scottellia klaineana,Achariaceae,Cote d'Ivoire,Africa,0.7,0.49,28,0.58
2224,Scottellia klaineana,Achariaceae,Cote d'Ivoire,Africa,0.71,0.49,28,0.58
0957,Scyphocephalium mannii,Myristicaceae,Gabon,Africa,0.58,0.44,25,0.49
1324,Scyphocephalium mannii,Myristicaceae,Gabon,Africa,0.49,0.59,19,0.42
1329,Scyphocephalium mannii,Myristicaceae,Gabon,Africa,0.47,0.32,34,0.39
1401,Scyphocephalium mannii,Myristicaceae,Gabon,Africa,0.65,0.4,21,0.56
1412,Scyphocephalium mannii,Myristicaceae,Gabon,Africa,0.74,0.42,22,0.63
1418,Scyphocephalium mannii,Myristicaceae,Gabon,Africa,0.63,0.43,21,0.54
1664,Scyphocephalium mannii,Myristicaceae,Gabon,Africa,0.46,0.27,33,0.39
2024,Scyphocephalium mannii,Myristicaceae,Gabon,Africa,0.61,0.47,21,0.52
2030,Scyphocephalium mannii,Myristicaceae,Gabon,Africa,0.57,0.38,24,0.49
2033,Scyphocephalium mannii,Myristicaceae,Gabon,Africa,0.57,0.46,23,0.48
2038,Scyphocephalium mannii,Myristicaceae,Gabon,Africa,0.65,0.41,25,0.55
2041,Scyphocephalium mannii,Myristicaceae,Gabon,Africa,0.56,0.34,28,0.47
2052,Scyphocephalium mannii,Myristicaceae,Gabon,Africa,0.66,0.42,21,0.57
2122,Scyphocephalium mannii,Myristicaceae,Gabon,Africa,0.61,0.38,22,0.52
2132,Scyphocephalium mannii,Myristicaceae,Gabon,Africa,0.58,0.41,26,0.49
