Repository: ghislainv/wood-density-Cirad

# wood-density-Cirad

The `wood-density-Cirad` GitHub repository includes the R script, data and results associated to the following scientific article:

**Vieilledent G., F. J. Fischer, J. Chave, D. Guibal, P. Langbour and J. Gérard.** New formula and conversion factor to compute tree species basic wood density from a global wood technology database. in review.

## Summary

1. Basic wood density is an important ecological trait for the study of woody plants. It is important to characterize species performance and fitness in community ecology, and to compute tree and forest biomass in carbon cycle studies.

File: Cirad-wood-density-database.csv (part 8 of 8)
Code,Taxa,Family,Country,Continent,D12,R,S,Db
2474,Tetraberlinia tubmaniana,Leguminosae,Liberia,Africa,0.59,0.49,27,0.49
2280,Tetraclinis articulata,Cupressaceae,Algeria,Africa,0.69,0.43,28,0.57
2281,Tetraclinis articulata,Cupressaceae,Algeria,Africa,0.84,0.49,24,0.71
2282,Tetraclinis articulata,Cupressaceae,Algeria,Africa,0.83,0.42,25,0.7
2288,Tetraclinis articulata,Cupressaceae,Algeria,Africa,0.77,0.45,23,0.65
2289,Tetraclinis articulata,Cupressaceae,Algeria,Africa,0.71,0.4,25,0.6
0143,Tetraclinis articulata,Cupressaceae,Morocco,Africa,0.67,0.34,23,0.58
2322,Tetraclinis articulata,Cupressaceae,Morocco,Africa,0.74,0.44,24,0.63
2323,Tetraclinis articulata,Cupressaceae,Morocco,Africa,0.83,0.49,22,0.7
2326,Tetraclinis articulata,Cupressaceae,Morocco,Africa,0.89,0.5,20,0.76
2329,Tetraclinis articulata,Cupressaceae,Morocco,Africa,0.68,0.43,22,0.58
1490,Tetragastris altissima,Burseraceae,French Guiana,South-America,0.83,0.41,30,0.69
1603,Tetragastris altissima,Burseraceae,French Guiana,South-America,0.81,0.5,23,0.68
2285,Tetragastris altissima,Burseraceae,French Guiana,South-America,0.78,0.46,23,0.66
2287,Tetragastris altissima,Burseraceae,French Guiana,South-America,0.8,0.5,24,0.67
0073G,Tetragastris altissima,Burseraceae,French Guiana,South-America,0.91,0.49,32,0.73
1220G,Tetragastris hostmannii,Burseraceae,French Guiana,South-America,0.89,0.48,31,0.72
0234,Tetragastris panamensis,Burseraceae,French Guiana,South-America,0.92,0.53,28,0.75
0702,Tetragastris panamensis,Burseraceae,French Guiana,South-America,0.98,0.6,24,0.81
1601,Tetragastris panamensis,Burseraceae,French Guiana,South-America,0.93,0.6,26,0.76
2215,Tetragastris panamensis,Burseraceae,French Guiana,South-America,0.99,0.59,24,0.82
2651C,Tetragastris sp,Burseraceae,Brazil,South-America,0.85,0.51,26,0.7
2732,Tetragastris sp,Burseraceae,French Guiana,South-America,0.77,0.48,24,0.65
0234G,Tetragastris sp,Burseraceae,French Guiana,South-America,0.86,0.49,31,0.7
2690C,Tetramerista sp,Tetrameristaceae,Malaysia,Asia,0.73,0.51,30,0.59
0282,Tetrapleura tetraptera,Leguminosae,Cameroon,Africa,0.61,0.39,24,0.52
2743C,Thuja plicata,Cupressaceae,Canada,North-America,0.38,0.27,23,0.33
2751C,Thuja plicata,Cupressaceae,United States,North-America,0.38,0.3,25,0.33
0037V,Thuja sp,Cupressaceae,NA,North-America,0.52,0.48,36,0.41
0453G,Thyrsodium guianense,Anacardiaceae,French Guiana,South-America,0.88,0.54,29,0.71
2314,Thyrsodium spruceanum,Anacardiaceae,French Guiana,South-America,0.62,0.5,27,0.51
2317,Thyrsodium spruceanum,Anacardiaceae,French Guiana,South-America,0.59,0.46,30,0.48
2345,Thyrsodium spruceanum,Anacardiaceae,French Guiana,South-America,0.63,0.47,28,0.52
1896,Tieghemella africana,Sapotaceae,Congo,Africa,0.78,0.48,26,0.65
0097,Tieghemella africana,Sapotaceae,Gabon,Africa,0.72,0.44,29,0.59
0123,Tieghemella africana,Sapotaceae,Gabon,Africa,0.67,0.4,27,0.56
1142,Tieghemella africana,Sapotaceae,Gabon,Africa,0.71,0.46,24,0.6
0040,Tieghemella heckelii,Sapotaceae,Cote d'Ivoire,Africa,0.7,0.36,31,0.58
1059,Tieghemella heckelii,Sapotaceae,Cote d'Ivoire,Africa,0.72,0.46,27,0.6
1083,Tieghemella heckelii,Sapotaceae,Cote d'Ivoire,Africa,0.62,0.38,31,0.51
1141,Tieghemella heckelii,Sapotaceae,Cote d'Ivoire,Africa,0.68,0.39,27,0.57
2244,Tieghemella heckelii,Sapotaceae,Cote d'Ivoire,Africa,0.64,0.42,26,0.54
1565,Tina apiculata,Sapindaceae,Madagascar,Africa,0.83,0.48,32,0.67
0132,Toona sureni,Meliaceae,Viet Nam,Asia,0.78,0.56,23,0.65
1250G,Tovomita carinata,Clusiaceae,French Guiana,South-America,0.95,0.55,37,0.73
0371G,Trattinnickia burserifolia,Burseraceae,French Guiana,South-America,0.6,0.36,39,0.48
0371G,Trattinnickia burserifolia,Burseraceae,French Guiana,South-America,0.6,0.36,39,0.48
1505,Trattinnickia rhoifolia,Burseraceae,French Guiana,South-America,0.64,0.47,27,0.53
1875,Trattinnickia rhoifolia,Burseraceae,French Guiana,South-America,0.53,0.45,29,0.44
2648C,Trattinnickia sp,Burseraceae,Brazil,South-America,0.46,0.39,29,0.38
0312,Trema orientalis,Cannabaceae,Comoros,Indian ocean,0.47,0.4,27,0.39
2369,Trichilia tessmannii,Meliaceae,Cote d'Ivoire,Africa,0.59,0.42,26,0.5
0218,Trichoscypha arborea,Anacardiaceae,Cote d'Ivoire,Africa,0.73,0.53,27,0.6
0370,Trichoscypha arborea,Anacardiaceae,Cote d'Ivoire,Africa,0.78,0.5,38,0.61
2589,Trichoscypha sp,Anacardiaceae,Gabon,Africa,0.75,0.49,30,0.61
0551,Triplaris weigeltiana,Polygonaceae,Suriname,South-America,0.59,0.42,23,0.5
2912P,Triplochiton scleroxylon,Malvaceae,Benin,Africa,0.39,0.31,26,0.33
0018,Triplochiton scleroxylon,Malvaceae,Cameroon,Africa,0.32,0.34,26,0.27
0600,Triplochiton scleroxylon,Malvaceae,Cameroon,Africa,0.49,0.25,NA,0.41
0873,Triplochiton scleroxylon,Malvaceae,Cameroon,Africa,0.36,0.26,29,0.31
0917,Triplochiton scleroxylon,Malvaceae,Central African Republic,Africa,0.37,0.22,30,0.32
1949,Triplochiton scleroxylon,Malvaceae,Central African Republic,Africa,0.32,0.35,24,0.27
1976,Triplochiton scleroxylon,Malvaceae,Central African Republic,Africa,0.35,0.31,29,0.3
1977,Triplochiton scleroxylon,Malvaceae,Central African Republic,Africa,0.39,0.3,28,0.33
1982,Triplochiton scleroxylon,Malvaceae,Central African Republic,Africa,0.34,0.29,32,0.29
1993,Triplochiton scleroxylon,Malvaceae,Central African Republic,Africa,0.36,0.3,26,0.31
1977A,Triplochiton scleroxylon,Malvaceae,Central African Republic,Africa,0.32,0.27,31,0.27
1982A,Triplochiton scleroxylon,Malvaceae,Central African Republic,Africa,0.35,0.63,19,0.3
0011,Triplochiton scleroxylon,Malvaceae,Cote d'Ivoire,Africa,0.42,0.32,27,0.36
0062,Triplochiton scleroxylon,Malvaceae,Cote d'Ivoire,Africa,0.39,0.33,26,0.33
0547,Triplochiton scleroxylon,Malvaceae,Cote d'Ivoire,Africa,0.36,0.23,38,0.3
0569,Triplochiton scleroxylon,Malvaceae,Cote d'Ivoire,Africa,0.42,0.2,35,0.36
0609,Triplochiton scleroxylon,Malvaceae,Cote d'Ivoire,Africa,0.32,0.34,28,0.27
1280,Triplochiton scleroxylon,Malvaceae,Cote d'Ivoire,Africa,0.38,0.32,26,0.32
1310,Triplochiton scleroxylon,Malvaceae,Cote d'Ivoire,Africa,0.34,0.19,NA,0.28
1314,Triplochiton scleroxylon,Malvaceae,Cote d'Ivoire,Africa,0.49,0.25,37,0.41
1356,Triplochiton scleroxylon,Malvaceae,Cote d'Ivoire,Africa,0.42,0.53,19,0.36
1361,Triplochiton scleroxylon,Malvaceae,Cote d'Ivoire,Africa,0.38,0.33,30,0.32
1732,Triplochiton scleroxylon,Malvaceae,Cote d'Ivoire,Africa,0.41,0.42,24,0.35
1733,Triplochiton scleroxylon,Malvaceae,Cote d'Ivoire,Africa,0.43,0.41,22,0.37
0642,Tristania sp,Myrtaceae,Madagascar,Africa,0.93,0.32,NA,0.77
2742C,Tsuga heterophylla,Pinaceae,Canada,North-America,0.47,0.49,30,0.38
2753C,Tsuga heterophylla,Pinaceae,Canada,North-America,0.39,0.47,26,0.33
2292,Turraeanthus africana,Meliaceae,Congo,Africa,0.58,0.44,28,0.48
0051,Turraeanthus africana,Meliaceae,Cote d'Ivoire,Africa,0.5,0.33,34,0.41
0602,Turraeanthus africana,Meliaceae,Cote d'Ivoire,Africa,0.54,0.14,NA,0.45
0611,Turraeanthus africana,Meliaceae,Cote d'Ivoire,Africa,0.65,0.33,36,0.53
1143,Turraeanthus africana,Meliaceae,Cote d'Ivoire,Africa,0.63,0.33,36,0.52
0862,Uapaca corbisieri,Phyllanthaceae,Cote d'Ivoire,Africa,0.72,0.44,33,0.58
1524,Uapaca densifolia,Phyllanthaceae,Madagascar,Africa,0.75,0.46,31,0.61
0340,Uapaca guineensis,Phyllanthaceae,Cote d'Ivoire,Africa,0.64,0.45,32,0.52
1731,Uapaca guineensis,Phyllanthaceae,Guinea,Africa,0.67,0.52,25,0.56
0374,Uapaca heudelotii,Phyllanthaceae,Cote d'Ivoire,Africa,0.69,0.61,28,0.56
0872,Uapaca heudelotii,Phyllanthaceae,Cote d'Ivoire,Africa,0.8,0.31,39,0.65
1553,Uapaca louvelii,Phyllanthaceae,Madagascar,Africa,0.82,0.41,34,0.67
1554,Uapaca louvelii,Phyllanthaceae,Madagascar,Africa,0.82,0.39,35,0.67
0451,Uapaca paludosa,Phyllanthaceae,Cote d'Ivoire,Africa,0.76,0.54,30,0.61
3065P,Uapaca sp,Phyllanthaceae,Burundi,Africa,0.72,0.48,28,0.59
0750,Uapaca sp,Phyllanthaceae,Cameroon,Africa,0.84,0.44,34,0.68
0538,Uapaca sp,Phyllanthaceae,Madagascar,Africa,0.78,0.43,37,0.62
1210,Uapaca sp,Phyllanthaceae,Madagascar,Africa,0.78,0.52,31,0.63
1224,Uapaca sp,Phyllanthaceae,Madagascar,Africa,0.79,0.33,NA,0.65
1227,Uapaca sp,Phyllanthaceae,Madagascar,Africa,0.88,0.54,28,0.72
2135,Ulmus minor,Ulmaceae,France,Europe,0.69,0.51,28,0.57
2298,Ulmus minor,Ulmaceae,France,Europe,0.61,0.48,28,0.5
2694C,Vantanea sp,Humiriaceae,Brazil,South-America,0.96,0.61,26,0.78
2713C,Vantanea sp,Humiriaceae,Brazil,South-America,0.99,0.64,25,0.81
2125,Vatairea paraensis,Leguminosae,French Guiana,South-America,0.83,0.62,25,0.68
2190,Vatairea paraensis,Leguminosae,French Guiana,South-America,0.85,0.58,23,0.71
0207,Vataireopsis sp,Leguminosae,Brazil,South-America,0.58,0.38,25,0.49
2889,Vataireopsis sp,Leguminosae,Brazil,South-America,0.76,0.52,22,0.64
0025V,Vataireopsis sp,Leguminosae,Brazil,South-America,0.94,0.55,24,0.78
2679C,Vataireopsis sp,Leguminosae,Brazil,South-America,0.67,0.46,21,0.57
2714C,Vataireopsis sp,Leguminosae,Brazil,South-America,0.67,0.51,20,0.57
0301G,Vataireopsis surinamensis,Leguminosae,French Guiana,South-America,0.69,0.43,24,0.58
3118,Virola michelii,Myristicaceae,Brazil,South-America,0.42,0.57,30,0.34
0139V,Virola michelii,Myristicaceae,Brazil,South-America,0.56,0.48,32,0.45
0164V,Virola michelii,Myristicaceae,Brazil,South-America,0.59,0.49,29,0.48
0757,Virola michelii,Myristicaceae,French Guiana,South-America,0.49,NA,NA,0.41
0251G,Virola michelii,Myristicaceae,French Guiana,South-America,0.67,0.51,37,0.52
0253G,Virola michelii,Myristicaceae,French Guiana,South-America,0.58,0.4,34,0.47
0441G,Virola michelii,Myristicaceae,French Guiana,South-America,0.6,0.47,33,0.48
0478G,Virola michelii,Myristicaceae,French Guiana,South-America,0.56,0.52,37,0.44
1198G,Virola michelii,Myristicaceae,French Guiana,South-America,0.63,0.49,41,0.48
1246G,Virola michelii,Myristicaceae,French Guiana,South-America,0.57,0.33,NA,0.47
0034V,Virola pavonis,Myristicaceae,Brazil,South-America,0.63,0.32,30,0.53
0045V,Virola sp,Myristicaceae,Brazil,South-America,0.52,0.78,22,0.43
0046V,Virola sp,Myristicaceae,Brazil,South-America,0.52,0.72,26,0.42
1309,Virola sp,Myristicaceae,French Guiana,South-America,0.49,0.53,30,0.4
0158V,Virola surinamensis,Myristicaceae,Brazil,South-America,0.45,0.47,31,0.37
0244,Virola surinamensis,Myristicaceae,French Guiana,South-America,0.43,0.46,28,0.36
1383,Virola surinamensis,Myristicaceae,French Guiana,South-America,0.5,0.28,NA,0.41
0065G,Virola surinamensis,Myristicaceae,French Guiana,South-America,0.48,0.37,36,0.39
0350G,Virola surinamensis,Myristicaceae,French Guiana,South-America,0.44,0.64,33,0.34
0455G,Virola surinamensis,Myristicaceae,French Guiana,South-America,0.48,0.44,34,0.39
0458G,Virola surinamensis,Myristicaceae,French Guiana,South-America,0.46,0.33,NA,0.38
0562,Virotia leptophylla,Proteaceae,New Caledonia,Pacific ocean,0.61,0.3,NA,0.51
2063,Vitellaria paradoxa,Sapotaceae,Mali,Africa,1.01,0.53,28,0.83
2079,Vitellaria paradoxa,Sapotaceae,Mali,Africa,0.89,0.53,26,0.74
2081,Vitellaria paradoxa,Sapotaceae,Mali,Africa,0.93,0.49,23,0.79
2089,Vitellaria paradoxa,Sapotaceae,Mali,Africa,0.98,0.57,23,0.82
2090,Vitellaria paradoxa,Sapotaceae,Mali,Africa,0.95,0.51,26,0.79
0010,Vitex doniana,Lamiaceae,Gabon,Africa,0.55,0.38,33,0.45
0367,Vitex doniana,Lamiaceae,Gabon,Africa,0.54,0.51,35,0.43
0759,Vitex grandifolia,Lamiaceae,Cameroon,Africa,0.5,0.4,26,0.42
0442,Vitex micrantha,Lamiaceae,Cote d'Ivoire,Africa,0.53,0.35,30,0.44
1345,Vochysia cayennensis,Vochysiaceae,French Guiana,South-America,0.53,0.52,29,0.43
1385,Vochysia cayennensis,Vochysiaceae,French Guiana,South-America,0.52,0.32,NA,0.43
1634,Vochysia cayennensis,Vochysiaceae,French Guiana,South-America,0.33,0.51,25,0.28
1638,Vochysia cayennensis,Vochysiaceae,French Guiana,South-America,0.37,0.4,29,0.31
1677,Vochysia cayennensis,Vochysiaceae,French Guiana,South-America,0.41,0.55,24,0.34
2308,Vochysia cayennensis,Vochysiaceae,French Guiana,South-America,0.44,0.47,29,0.36
2310,Vochysia cayennensis,Vochysiaceae,French Guiana,South-America,0.44,0.43,29,0.36
2346,Vochysia cayennensis,Vochysiaceae,French Guiana,South-America,0.36,0.45,30,0.3
0881,Vochysia guianensis,Vochysiaceae,French Guiana,South-America,0.59,0.45,27,0.49
2552,Vochysia guianensis,Vochysiaceae,French Guiana,South-America,0.57,0.52,30,0.46
2560,Vochysia guianensis,Vochysiaceae,French Guiana,South-America,0.67,0.53,30,0.54
0033G,Vochysia guianensis,Vochysiaceae,French Guiana,South-America,0.63,0.41,29,0.52
0037G,Vochysia guianensis,Vochysiaceae,French Guiana,South-America,0.58,0.49,29,0.47
0093G,Vochysia guianensis,Vochysiaceae,French Guiana,South-America,0.55,0.36,29,0.46
0117G,Vochysia guianensis,Vochysiaceae,French Guiana,South-America,0.54,0.44,28,0.45
0141G,Vochysia guianensis,Vochysiaceae,French Guiana,South-America,0.67,0.47,30,0.55
0142G,Vochysia guianensis,Vochysiaceae,French Guiana,South-America,0.72,0.5,29,0.59
0147G,Vochysia guianensis,Vochysiaceae,French Guiana,South-America,0.69,0.46,30,0.57
1377,Vochysia neyratii,Vochysiaceae,French Guiana,South-America,0.52,0.39,41,0.41
1662,Vochysia neyratii,Vochysiaceae,French Guiana,South-America,0.52,0.45,31,0.42
1666,Vochysia neyratii,Vochysiaceae,French Guiana,South-America,0.64,0.55,35,0.5
1689,Vochysia neyratii,Vochysiaceae,French Guiana,South-America,0.56,0.46,33,0.45
2301,Vochysia neyratii,Vochysiaceae,French Guiana,South-America,0.51,0.48,29,0.42
2305,Vochysia neyratii,Vochysiaceae,French Guiana,South-America,0.56,0.47,29,0.46
2309,Vochysia neyratii,Vochysiaceae,French Guiana,South-America,0.48,0.5,28,0.39
0050,Vochysia sp,Vochysiaceae,French Guiana,South-America,0.55,0.41,28,0.46
0014G,Vochysia sp,Vochysiaceae,French Guiana,South-America,0.43,0.34,32,0.36
0034G,Vochysia sp,Vochysiaceae,French Guiana,South-America,0.44,0.38,30,0.37
1315,Vochysia speciosa,Vochysiaceae,French Guiana,South-America,0.51,0.41,37,0.41
1364,Vochysia speciosa,Vochysiaceae,French Guiana,South-America,0.54,0.44,39,0.42
1370,Vochysia speciosa,Vochysiaceae,French Guiana,South-America,0.56,0.45,28,0.46
1394,Vochysia speciosa,Vochysiaceae,French Guiana,South-America,0.61,0.4,22,0.52
1631,Vochysia speciosa,Vochysiaceae,French Guiana,South-America,0.59,0.53,26,0.49
1649,Vochysia speciosa,Vochysiaceae,French Guiana,South-America,0.46,0.43,28,0.38
1652,Vochysia speciosa,Vochysiaceae,French Guiana,South-America,0.49,0.39,32,0.4
1355,Vochysia tomentosa,Vochysiaceae,French Guiana,South-America,0.45,0.41,31,0.37
1386,Vochysia tomentosa,Vochysiaceae,French Guiana,South-America,0.47,0.37,40,0.38
1478,Vochysia tomentosa,Vochysiaceae,French Guiana,South-America,0.49,0.48,32,0.4
1515,Vochysia tomentosa,Vochysiaceae,French Guiana,South-America,0.41,0.43,31,0.34
1556,Vochysia tomentosa,Vochysiaceae,French Guiana,South-America,0.47,0.37,38,0.38
1863,Vochysia tomentosa,Vochysiaceae,French Guiana,South-America,0.43,0.48,31,0.35
1865,Vochysia tomentosa,Vochysiaceae,French Guiana,South-America,0.44,0.49,31,0.36
1202G,Vochysia tomentosa,Vochysiaceae,French Guiana,South-America,0.41,0.43,32,0.33
0387,Vouacapoua americana,Leguminosae,French Guiana,South-America,1,0.68,17,0.86
0710,Vouacapoua americana,Leguminosae,French Guiana,South-America,0.87,0.48,24,0.73
1855,Vouacapoua americana,Leguminosae,French Guiana,South-America,0.87,0.58,22,0.73
1883,Vouacapoua americana,Leguminosae,French Guiana,South-America,0.92,0.59,21,0.78
1885,Vouacapoua americana,Leguminosae,French Guiana,South-America,0.92,0.57,21,0.78
3173,Vouacapoua americana,Leguminosae,French Guiana,South-America,0.84,0.56,21,0.71
0057G,Vouacapoua americana,Leguminosae,French Guiana,South-America,0.9,0.52,23,0.76
0131G,Vouacapoua americana,Leguminosae,French Guiana,South-America,0.96,0.55,23,0.81
0316G,Vouacapoua americana,Leguminosae,French Guiana,South-America,0.93,0.52,24,0.78
0358G,Vouacapoua americana,Leguminosae,French Guiana,South-America,0.91,0.62,21,0.77
0468G,Vouacapoua americana,Leguminosae,French Guiana,South-America,0.97,0.62,20,0.82
2873,Walsura trichostemon,Meliaceae,Burma,Asia,0.77,0.49,24,0.65
2873A,Walsura trichostemon,Meliaceae,Burma,Asia,0.38,0.3,25,0.33
2873B,Walsura trichostemon,Meliaceae,Burma,Asia,0.58,0.42,24,0.49
0327,Weinmannia comorensis,Cunoniaceae,Comoros,Indian ocean,0.75,0.37,NA,0.62
1531,Weinmannia minutiflora,Cunoniaceae,Madagascar,Africa,0.69,0.4,31,0.57
1535,Weinmannia minutiflora,Cunoniaceae,Madagascar,Africa,0.67,0.32,38,0.55
1540,Weinmannia minutiflora,Cunoniaceae,Madagascar,Africa,0.65,0.38,33,0.53
1526,Weinmannia rutenbergii,Cunoniaceae,Madagascar,Africa,0.98,0.5,32,0.79
1546,Weinmannia rutenbergii,Cunoniaceae,Madagascar,Africa,0.93,0.42,34,0.75
0334,Weinmannia sp,Cunoniaceae,Madagascar,Africa,0.75,0.35,36,0.61
1215,Weinmannia sp,Cunoniaceae,Madagascar,Africa,0.96,0.37,28,0.81
0953,Xanthocercis madagascariensis,Leguminosae,Madagascar,Africa,1.1,0.54,32,0.88
1073,Xanthocercis madagascariensis,Leguminosae,Madagascar,Africa,1.13,0.5,29,0.92
0829,Xanthomyrtus hienghenensis,Myrtaceae,New Caledonia,Pacific ocean,1.1,0.39,40,0.87
2293,Xylia evansii,Leguminosae,Cote d'Ivoire,Africa,0.81,0.53,22,0.68
2297,Xylia evansii,Leguminosae,Cote d'Ivoire,Africa,0.86,0.54,24,0.72
2304,Xylia evansii,Leguminosae,Cote d'Ivoire,Africa,0.75,0.48,25,0.63
1850,Xylopia aethiopica,Annonaceae,Gabon,Africa,0.71,0.61,22,0.6
1854,Xylopia aethiopica,Annonaceae,Gabon,Africa,0.63,0.6,21,0.53
1913,Xylopia aethiopica,Annonaceae,Gabon,Africa,0.56,0.45,24,0.47
1917,Xylopia aethiopica,Annonaceae,Gabon,Africa,0.59,0.49,26,0.49
1946,Xylopia aethiopica,Annonaceae,Gabon,Africa,0.71,0.5,27,0.59
0264G,Xylopia aromatica,Annonaceae,French Guiana,South-America,0.64,0.4,32,0.53
0404,Xylopia hypolampra,Annonaceae,Cameroon,Africa,0.75,0.46,24,0.63
0412,Xylopia hypolampra,Annonaceae,Cameroon,Africa,0.67,0.46,25,0.56
2025,Xylopia hypolampra,Annonaceae,Gabon,Africa,0.86,0.6,23,0.72
2034,Xylopia hypolampra,Annonaceae,Gabon,Africa,0.81,0.54,26,0.67
2131,Xylopia hypolampra,Annonaceae,Gabon,Africa,0.84,0.57,23,0.7
2133,Xylopia hypolampra,Annonaceae,Gabon,Africa,0.89,0.58,24,0.74
2137,Xylopia hypolampra,Annonaceae,Gabon,Africa,0.83,0.55,24,0.69
2159,Xylopia hypolampra,Annonaceae,Gabon,Africa,0.81,0.56,23,0.68
2165,Xylopia hypolampra,Annonaceae,Gabon,Africa,0.85,0.59,23,0.71
0763,Xylopia quintasii,Annonaceae,Cameroon,Africa,0.84,0.45,29,0.69
0274G,Xylopia sericea,Annonaceae,French Guiana,South-America,0.47,0.41,31,0.39
1208G,Xylopia sericea,Annonaceae,French Guiana,South-America,0.59,0.47,30,0.48
0577,Xylopia vieillardii,Annonaceae,New Caledonia,Pacific ocean,0.68,0.45,29,0.56
0179,Zanthoxylum flavum,Rutaceae,Guadeloupe,Carribean,0.93,0.5,21,0.79
0863,Zanthoxylum gilletii,Rutaceae,Cote d'Ivoire,Africa,0.77,0.52,25,0.64
0907,Zanthoxylum gilletii,Rutaceae,Cote d'Ivoire,Africa,0.86,0.47,30,0.7
0053,Zanthoxylum gilletii,Rutaceae,Gabon,Africa,0.95,0.6,20,0.81
0161,Zanthoxylum heitzii,Rutaceae,Cameroon,Africa,0.55,0.44,24,0.47
0371,Zanthoxylum heitzii,Rutaceae,Cameroon,Africa,0.56,0.39,28,0.47
0054,Zanthoxylum heitzii,Rutaceae,Gabon,Africa,0.49,0.34,32,0.41
1054,Zanthoxylum heitzii,Rutaceae,Gabon,Africa,0.46,0.26,36,0.39
0195,Zanthoxylum martinicense,Rutaceae,Guadeloupe,Carribean,0.38,0.32,25,0.33
0008G,Zanthoxylum rhoifolium,Rutaceae,French Guiana,South-America,0.53,0.4,33,0.43
1223G,Zanthoxylum rhoifolium,Rutaceae,French Guiana,South-America,0.47,0.4,31,0.39
1460,Zanthoxylum tsihanimposa,Rutaceae,Madagascar,Africa,0.52,0.44,27,0.43
1466,Zanthoxylum tsihanimposa,Rutaceae,Madagascar,Africa,0.68,0.49,25,0.57
1467,Zanthoxylum tsihanimposa,Rutaceae,Madagascar,Africa,0.57,0.46,27,0.47
1472,Zanthoxylum tsihanimposa,Rutaceae,Madagascar,Africa,0.58,0.38,33,0.48
0199,Ziziphus jujuba,Rhamnaceae,Guadeloupe,Carribean,0.71,0.41,24,0.6
3251,Zygia racemosa,Leguminosae,Brazil,South-America,1,0.69,25,0.81
0070V,Zygia racemosa,Leguminosae,Brazil,South-America,1.04,0.65,25,0.85
0128V,Zygia racemosa,Leguminosae,Brazil,South-America,0.93,0.61,29,0.74
0129V,Zygia racemosa,Leguminosae,Brazil,South-America,1.01,0.63,28,0.81
0185V,Zygia racemosa,Leguminosae,Brazil,South-America,1.06,0.66,25,0.87
0231,Zygia racemosa,Leguminosae,French Guiana,South-America,1.01,0.53,27,0.83
2644,Zygia racemosa,Leguminosae,French Guiana,South-America,1.1,0.7,24,0.9
0080G,Zygia racemosa,Leguminosae,French Guiana,South-America,1.02,0.57,32,0.81
0124G,Zygia racemosa,Leguminosae,French Guiana,South-America,0.97,0.55,28,0.79
0132G,Zygia racemosa,Leguminosae,French Guiana,South-America,1.09,0.6,30,0.87
0335G,Zygia racemosa,Leguminosae,French Guiana,South-America,0.81,0.42,35,0.65
